Repository: YusukeHashimotoLab/AI-Knowledge-Notes

# AI Knowledge Notes / AI知識ノート
[English](#english) | [日本語](#japanese)

---

<a name="english"></a>

## English

### Overview

A comprehensive knowledge base on **Materials Informatics** and **AI technologies**, developed at Tohoku University. This project provides systematic educational resources covering 21 series of technical topics, from fundamentals to advanced applications.

### 📚 Content

**21 Series of Technical Documentation:**

**Core Materials Informatics:**
- Materials Informatics Introduction
- Materials Database Introduction
- Computational Materials Basics
- Data-Driven Materials Science
- Materials Applications

**Domain-Specific Applications:**
- Battery Materials MI

File: knowledge/en/MS/phonon-advanced/chapter-2.html
Chapter 2: Anharmonic Phonons and Phase Transitions - Advanced Phonon Physics

Home
  Advanced Phonon Physics

日本語

Knowledge Base

  Materials Science

  Advanced Phonon Physics

  Chapter 2

Chapter 2: Anharmonic Phonons and Phase Transitions

Difficulty: Advanced
  Reading time: 45 minutes
  Materials Science / Phonons

Learning Objectives

  By completing this chapter, you will be able to:

Understand limitations of the harmonic approximation at finite temperature

  Derive and implement self-consistent phonon (SCP) theory

  Apply modern anharmonic methods (SCAILD, SSCHA) to real materials

  Calculate temperature-dependent phonon frequencies

  Analyze soft modes and predict structural phase transitions

  Distinguish between displacive and order-disorder transitions

  Use ALAMODE, TDEP, and SSCHA software for anharmonic calculations

Table of Contents

Introduction: Beyond the Harmonic Approximation

  Anharmonic Effects at Finite Temperature

  Self-Consistent Phonon Theory

  Modern Anharmonic Methods

  Temperature-Dependent Phonon Frequencies

  Soft Modes and Structural Instabilities

  Landau Theory of Phase Transitions

  Displacive vs Order-Disorder Transitions

  Case Studies: Perovskites and NTE Materials

  Computational Implementation

  Summary

  Exercises

  References

1. Introduction: Beyond the Harmonic Approximation

The harmonic approximation, where atomic vibrations are treated as independent harmonic oscillators, provides an excellent starting point for understanding lattice dynamics. However, at finite temperatures and for many important physical phenomena, this approximation breaks down.

1.1 Failures of the Harmonic Approximation

The harmonic approximation fails to describe:

Thermal expansion: Harmonic crystals have zero thermal expansion

  Phonon lifetimes: Harmonic phonons do not decay

  Temperature-dependent frequencies: Harmonic phonons have constant frequencies

  Structural phase transitions: Cannot capture soft modes and instabilities

  High-temperature behavior: Underestimates entropy and heat capacity

Physical Origin of Anharmonicity

Anharmonic effects arise from the true potential energy surface deviating from a perfect quadratic form. The Taylor expansion of the potential includes cubic, quartic, and higher-order terms:

$$V = V_0 + \sum_i \frac{\partial V}{\partial u_i}u_i + \frac{1}{2}\sum_{ij}\frac{\partial^2 V}{\partial u_i \partial u_j}u_i u_j + \frac{1}{6}\sum_{ijk}\frac{\partial^3 V}{\partial u_i \partial u_j \partial u_k}u_i u_j u_k + \cdots$$

where \(u_i\) represents atomic displacements. The cubic and quartic terms are responsible for anharmonic phenomena.

1.2 Temperature Effects on Phonons

At finite temperature, several phenomena emerge that require anharmonic treatment:

graph TD
  A[Temperature Increase] --> B[Larger Atomic Displacements]
  B --> C[Exploration of Anharmonic Region]
  C --> D[Phonon Frequency Shifts]
  C --> E[Phonon-Phonon Interactions]
  C --> F[Thermal Expansion]
  D --> G[Soft Mode Condensation]
  G --> H[Structural Phase Transition]
  E --> I[Phonon Linewidths]
  I --> J[Thermal Conductivity]

The key insight is that thermal motion causes atoms to explore anharmonic regions of the potential energy surface, leading to temperature-dependent effective force constants.

2. Anharmonic Effects at Finite Temperature

2.1 Quasi-Harmonic Approximation (QHA)

The simplest extension beyond the harmonic approximation is the quasi-harmonic approximation, which assumes:

Phonon frequencies depend on volume: \(\omega_{\mathbf{q}\nu}(V)\)

  At each volume, the system is harmonic

  Temperature dependence enters through thermal expansion

QHA Free Energy

$$F(V, T) = U_0(V) + F_{\text{vib}}(V, T)$$

$$F_{\text{vib}}(V, T) = k_B T \sum_{\mathbf{q}\nu} \ln\left[2\sinh\left(\frac{\hbar\omega_{\mathbf{q}\nu}(V)}{2k_B T}\right)\right]$$

The equilibrium volume at temperature \(T\) minimizes \(F(V, T)\):

$$\left.\frac{\partial F}{\partial V}\right|_{V_{\text{eq}}(T)} = 0$$

2.2 Intrinsic Anharmonicity

The QHA captures volume-dependent phonon frequencies but misses intrinsic anharmonic effects that occur even at constant volume:

Effect	Captured by QHA?	Physical Origin	

Thermal expansion	✓ Yes	Volume-dependent phonons	

Phonon-phonon scattering	✗ No	Cubic anharmonicity	

Temperature-dependent frequencies (at constant V)	✗ No	Renormalization from thermal population	

Soft mode hardening/softening	✗ No	Quartic anharmonicity	

Negative thermal expansion (NTE)	Partial	Requires transverse acoustic modes	

2.3 Phonon-Phonon Interactions

Cubic anharmonicity leads to three-phonon processes where one phonon can decay into two phonons or two phonons can merge into one:

Three-Phonon Scattering Rate

$$\Gamma_{\mathbf{q}\nu} = \frac{2\pi}{\hbar} \sum_{\mathbf{q}'\nu'\nu''} |V_3(\mathbf{q}\nu, \mathbf{q}'\nu', \mathbf{q}''\nu'')|^2$$

$$\times \left[(n_{\nu'}+n_{\nu''}+1)\delta(\omega-\omega'-\omega'') + (n_{\nu'}-n_{\nu''})\delta(\omega-\omega'+\omega'')\right]$$

where \(V_3\) is the cubic anharmonic coupling and \(n_{\nu} = 1/(e^{\hbar\omega/k_B T}-1)\) is the Bose-Einstein distribution.

The phonon linewidth is \(\Gamma_{\mathbf{q}\nu}\), and the phonon lifetime is \(\tau_{\mathbf{q}\nu} = 1/\Gamma_{\mathbf{q}\nu}\). These quantities are crucial for thermal conductivity.

3. Self-Consistent Phonon Theory

3.1 Basic Concept

Self-consistent phonon (SCP) theory addresses the limitation of the harmonic approximation by recognizing that thermal atomic vibrations renormalize the effective force constants. The key idea is:

Instead of expanding around the equilibrium lattice positions, expand around the thermally averaged positions, accounting for the thermal spread of atomic positions.

3.2 Theoretical Derivation

The SCP method constructs an effective harmonic Hamiltonian that best approximates the true anharmonic system at temperature \(T\):

SCP Effective Hamiltonian

$$H_{\text{eff}} = \sum_i \frac{p_i^2}{2m_i} + \frac{1}{2}\sum_{ij}\Phi_{ij}^{\text{eff}}(T) u_i u_j$$

The effective force constants include thermal averaging over anharmonic terms:

$$\Phi_{ij}^{\text{eff}}(T) = \left\langle \frac{\partial^2 V}{\partial u_i \partial u_j} \right\rangle_T$$

where \(\langle \cdots \rangle_T\) denotes thermal averaging.

For a potential including up to quartic terms:

$$V = \frac{1}{2}\sum_{ij}\Phi_{ij}^{(2)} u_i u_j + \frac{1}{6}\sum_{ijk}\Phi_{ijk}^{(3)} u_i u_j u_k + \frac{1}{24}\sum_{ijkl}\Phi_{ijkl}^{(4)} u_i u_j u_k u_l$$

The effective force constants become:

$$\Phi_{ij}^{\text{eff}}(T) = \Phi_{ij}^{(2)} + \frac{1}{2}\sum_{kl}\Phi_{ijkl}^{(4)}\langle u_k u_l \rangle_T$$

3.3 Self-Consistency Condition

The thermal average \(\langle u_k u_l \rangle_T\) depends on the phonon frequencies, which in turn depend on \(\Phi_{ij}^{\text{eff}}(T)\). This leads to a self-consistency equation:

SCP Self-Consistency Loop

Start with initial guess for \(\Phi_{ij}^{\text{eff}}(T)\) (e.g., harmonic values)

  Solve eigenvalue problem to get \(\omega_{\mathbf{q}\nu}(T)\)

  Calculate thermal averages:
  $$\langle u_k u_l \rangle_T = \sum_{\mathbf{q}\nu} \frac{\hbar}{2m\omega_{\mathbf{q}\nu}}\left(2n_{\mathbf{q}\nu}+1\right) e_{k,\nu}(\mathbf{q}) e_{l,\nu}^*(\mathbf{q})$$

Update \(\Phi_{ij}^{\text{eff}}(T)\) using the formula above

  Repeat until convergence: \(|\omega_{\mathbf{q}\nu}^{\text{new}} - \omega_{\mathbf{q}\nu}^{\text{old}}| 

3.4 Physical Interpretation

The SCP effective force constants have a clear physical interpretation:

graph LR
  A[Anharmonic Potential] --> B[Thermal Fluctuations]
  B --> C[Renormalized Force Constants]
  C --> D[Temperature-Dependent Frequencies]
  D --> E[Updated Thermal Fluctuations]
  E --> C
  style C fill:#e1f5ff

The quartic anharmonicity \(\Phi_{ijkl}^{(4)}\) acts as a "correction" to the harmonic force constants, weighted by the thermal population of phonons. At high temperatures, larger thermal fluctuations \(\langle u_k u_l \rangle_T\) lead to stronger renormalization.

4. Modern Anharmonic Methods

4.1 Self-Consistent Ab Initio Lattice Dynamics (SCAILD)

SCAILD combines DFT with SCP theory to compute temperature-dependent phonons from first principles without empirical parameters.

SCAILD Methodology

Generate displaced configurations: Create supercells with atomic displacements representing thermal motion

  DFT force calculations: Compute forces for each configuration

  Extract force constants: Fit anharmonic force constants \(\Phi^{(3)}, \Phi^{(4)}\) from forces

  SCP iteration: Solve self-consistency equations for \(\Phi^{\text{eff}}(T)\)

  Phonon spectrum: Diagonalize dynamical matrix to get \(\omega_{\mathbf{q}\nu}(T)\)

4.2 Stochastic Self-Consistent Harmonic Approximation (SSCHA)

SSCHA is a variational method that goes beyond perturbative SCP theory. It determines the best harmonic approximation to the anharmonic free energy.

SSCHA Variational Principle

The trial harmonic free energy is:

$$F_{\mathcal{R}}(T) = \langle H \rangle_{\mathcal{R}} - T S_{\mathcal{R}}$$

where \(\mathcal{R}\) represents the trial harmonic potential, \(\langle H \rangle_{\mathcal{R}}\) is the expectation value of the true anharmonic Hamiltonian with respect to the harmonic density matrix, and \(S_{\mathcal{R}}\) is the entropy of the harmonic system.

SSCHA minimizes \(F_{\mathcal{R}}(T)\) with respect to the trial force constants and equilibrium positions.

Advantages of SSCHA over SCP:

Fully variational (satisfies thermodynamic inequalities)

  Handles strong anharmonicity (e.g., near phase transitions)

  Includes quantum nuclear effects naturally

  Can optimize both force constants and lattice structure

  Provides access to free energy derivatives (stress tensor, heat capacity)

4.3 Temperature-Dependent Effective Potential (TDEP)

TDEP extracts temperature-dependent force constants from molecular dynamics or Monte Carlo simulations:

TDEP Workflow

Ab initio MD/MC: Run first-principles simulations at target temperature

  Collect snapshots: Extract atomic positions and forces from trajectory

  Covariance analysis: Compute position covariance matrix \(\langle u_i u_j \rangle\)

  Force constant fitting: Determine \(\Phi_{ij}^{\text{eff}}(T)\) that best reproduces forces and covariances

  Phonon calculation: Diagonalize to obtain temperature-dependent spectrum

TDEP is particularly powerful for systems where perturbative methods fail, such as superionic conductors or highly anharmonic materials.

4.4 Method Comparison

Method	Computational Cost	Accuracy	Best For	Software	

QHA	Low	Good for weak anharmonicity	Thermal expansion, simple materials	Phonopy, QE	

SCP/SCAILD	Medium	Good for moderate anharmonicity	Temperature-dependent phonons	ALAMODE, Phono3py	

SSCHA	Medium-High	Excellent for strong anharmonicity	Phase transitions, soft modes	python-sscha	

TDEP	High	Very high (includes all effects)	Complex anharmonicity, liquid-like	TDEP package	

5. Temperature-Dependent Phonon Frequencies

5.1 General Temperature Dependence

Phonon frequencies typically exhibit temperature dependence of the form:

$$\omega_{\mathbf{q}\nu}(T) = \omega_{\mathbf{q}\nu}(0) + \Delta\omega_{\mathbf{q}\nu}(T)$$

where the frequency shift \(\Delta\omega_{\mathbf{q}\nu}(T)\) can be decomposed into:

$$\Delta\omega_{\mathbf{q}\nu}(T) = \Delta\omega_{\mathbf{q}\nu}^{\text{V}}(T) + \Delta\omega_{\mathbf{q}\nu}^{\text{anh}}(T)$$

\(\Delta\omega^{\text{V}}\): Volume contribution (captured by QHA)

  \(\Delta\omega^{\text{anh}}\): Intrinsic anharmonic contribution

5.2 Grüneisen Parameters

The mode Grüneisen parameter quantifies how phonon frequency changes with volume:

$$\gamma_{\mathbf{q}\nu} = -\frac{V}{\omega_{\mathbf{q}\nu}}\frac{\partial \omega_{\mathbf{q}\nu}}{\partial V}$$

Positive \(\gamma_{\mathbf{q}\nu}\) means frequency decreases with volume expansion (most common). Negative \(\gamma_{\mathbf{q}\nu}\) can lead to negative thermal expansion.

5.3 Experimental Observation

Temperature-dependent phonon frequencies can be measured by:

Inelastic neutron scattering (INS): Direct measurement of \(\omega_{\mathbf{q}\nu}(T)\)

  Raman spectroscopy: Zone-center optical phonons (\(\mathbf{q} = 0\))

  Infrared spectroscopy: IR-active optical modes

  Inelastic X-ray scattering (IXS): High-energy resolution for acoustic phonons

Example: Silicon

In silicon, the optical phonon at the zone center (\(\Gamma\) point) softens with temperature:

$$\omega_{\Gamma}(T) \approx 520 \text{ cm}^{-1} - 0.02 \text{ cm}^{-1}\text{/K} \times T$$

This softening is primarily due to volume expansion (positive Grüneisen parameter \(\gamma \approx 0.98\)) and cubic anharmonicity (phonon-phonon scattering).

6. Soft Modes and Structural Instabilities

6.1 Definition and Physical Meaning

A soft mode is a phonon whose frequency decreases with temperature and potentially vanishes at a critical temperature \(T_c\):

$$\omega_{\mathbf{q}_0\nu}(T) \to 0 \quad \text{as} \quad T \to T_c$$

Physical Significance

A soft mode indicates a structural instability. When \(\omega^2 phase transition to a lower-symmetry structure.

6.2 Origin of Soft Modes

Soft modes arise when anharmonic interactions cause effective force constants to decrease with temperature:

$$\Phi_{ij}^{\text{eff}}(T) = \Phi_{ij}^{(2)} + \frac{1}{2}\sum_{kl}\Phi_{ijkl}^{(4)}\langle u_k u_l \rangle_T$$

If \(\Phi_{ijkl}^{(4)} 6.3 Landau-Peierls Instability

For a mode at wavevector \(\mathbf{q}_0\), the free energy can be expanded as:

$$F = F_0 + \frac{1}{2}A(T) Q^2 + \frac{1}{4}B Q^4 + \frac{1}{6}C Q^6 + \cdots$$

where \(Q\) is the amplitude of the soft mode, and:

\(A(T) = a(T - T_c)\) with \(a > 0\): quadratic coefficient

  \(B\): quartic coefficient (can be positive or negative)

  \(C > 0\): sextic coefficient (ensures stability)

The equilibrium displacement \(Q_{\text{eq}}\) minimizes the free energy:

$$\frac{\partial F}{\partial Q}\bigg|_{Q_{\text{eq}}} = 0 \quad \Rightarrow \quad A Q_{\text{eq}} + B Q_{\text{eq}}^3 + C Q_{\text{eq}}^5 = 0$$

6.4 Identifying Soft Modes Computationally

Calculate phonon spectrum at 0 K: Check for imaginary frequencies

  Perform SCP/SSCHA at finite T: Track temperature-dependent softening

  Identify critical temperature: Find \(T_c\) where \(\omega_{\mathbf{q}_0\nu}(T_c) = 0\)

  Analyze mode eigenvector: Determine atomic displacement pattern

  Predict new structure: Apply displacement pattern to find low-symmetry phase

Example: BaTiO₃ Ferroelectric Transition

In cubic BaTiO₃, a soft transverse optical (TO) mode at the \(\Gamma\) point drives the ferroelectric phase transition at \(T_c \approx 403\) K:

High-T phase (T > 403 K): Cubic, \(Pm\overline{3}m\), \(\omega_{\text{TO}} > 0\)

  Transition: TO mode softens, \(\omega_{\text{TO}}(T) \propto \sqrt{T - T_c}\)

  Low-T phase (T  Tetragonal, \(P4mm\), Ti displacement along [001]

The soft mode corresponds to Ti displacement relative to the oxygen cage, creating spontaneous polarization.

7. Landau Theory of Phase Transitions

7.1 Order Parameter

Landau theory describes phase transitions using an order parameter \(\eta\) that:

Is zero in the high-symmetry phase

  Becomes non-zero in the low-symmetry phase

  Transforms according to the irreducible representation of the soft mode

For structural phase transitions driven by phonon softening, the order parameter is the amplitude of the soft mode displacement pattern.

7.2 Landau Free Energy

General Landau Expansion

$$F(\eta, T) = F_0(T) + \frac{1}{2}a(T-T_c)\eta^2 + \frac{1}{4}b\eta^4 + \frac{1}{6}c\eta^6$$

Equilibrium condition: \(\frac{\partial F}{\partial \eta} = 0\)

$$a(T-T_c)\eta + b\eta^3 + c\eta^5 = 0$$

7.3 Second-Order Phase Transitions

When \(b > 0\) (positive quartic coefficient), the transition is second-order (continuous):

For \(T > T_c\): \(\eta = 0\) (high-symmetry phase)

For \(T  \(\eta = \pm\sqrt{\frac{a(T_c - T)}{b}}\) (low-symmetry phase)

The order parameter grows continuously from zero as \(\eta \propto \sqrt{T_c - T}\).

7.4 First-Order Phase Transitions

When \(b  0\) is needed for stability. The transition becomes first-order (discontinuous):

The transition occurs at \(T_t\) where the free energies of the two phases are equal:

$$F(\eta=0, T_t) = F(\eta=\eta_{\text{eq}}, T_t)$$

The order parameter jumps discontinuously: \(\eta = 0 \to \eta_{\text{eq}} \neq 0\)

7.5 Critical Exponents

Near second-order transitions, physical quantities exhibit power-law behavior characterized by critical exponents:

Quantity	Critical Behavior	Landau Theory Exponent	

Order parameter	\(\eta \propto (T_c - T)^{\beta}\)	\(\beta = 1/2\)	

Susceptibility	\(\chi \propto |T - T_c|^{-\gamma}\)	\(\gamma = 1\)	

Heat capacity	\(C \propto |T - T_c|^{-\alpha}\)	\(\alpha = 0\) (jump)	

Correlation length	\(\xi \propto |T - T_c|^{-\nu}\)	\(\nu = 1/2\)	

Note: Landau theory is mean-field and does not capture fluctuation effects. Actual critical exponents can differ (e.g., 3D Ising model: \(\beta = 0.326\), \(\gamma = 1.237\)).

8. Displacive vs Order-Disorder Transitions

8.1 Classification of Structural Phase Transitions

Structural phase transitions can be classified based on the microscopic mechanism:

Feature	Displacive	Order-Disorder	

Mechanism	Continuous softening of phonon mode	Ordering of pre-existing local distortions	

High-T phase	Dynamically stable (positive \(\omega^2\))	Locally distorted, time-averaged symmetric	

Low-T phase	Static displacement along soft mode	Frozen-in ordering of local distortions	

Order parameter	Collective displacement amplitude	Correlation of local displacements	

Temperature dependence	Soft mode frequency \(\omega(T) \to 0\)	Relaxation time \(\tau(T) \to \infty\)	

Typical examples	BaTiO₃, SrTiO₃, quartz	KH₂PO₄, Rochelle salt, some perovskites	

8.2 Displacive Transitions

In a displacive transition, the high-temperature phase has a single potential energy minimum (undistorted structure), but the curvature (force constant) decreases with temperature due to anharmonicity.

graph TD
  A[High Temperature] --> B[Soft phonon mode]
  B --> C[ω decreases with T]
  C --> D[ω → 0 at Tc]
  D --> E[Potential energy minimum splits]
  E --> F[Atoms displace to new equilibrium]
  F --> G[Low-symmetry phase]

Characteristics:

Continuous softening of a specific phonon mode

  Well-defined soft mode above \(T_c\)

  Often second-order transitions (but can be first-order if \(b Central peak absent or weak in scattering experiments

8.3 Order-Disorder Transitions

In an order-disorder transition, the potential energy surface has multiple local minima even above \(T_c\). Atoms hop between these minima, and the high-temperature phase is symmetric only on average.

Order-Disorder Mechanism

Above \(T_c\): Atoms rapidly hop between equivalent off-center positions. Time average gives symmetric structure.

Below \(T_c\): Hopping slows down (\(\tau \to \infty\)). Atoms freeze into one of the equivalent positions, breaking symmetry.

Characteristics:

Local distortions present above \(T_c\)

  No well-defined soft mode (overdamped central peak in scattering)

  Transition driven by entropy (ordering reduces entropy)

  Strong central peak in neutron/Raman scattering

8.4 Intermediate Cases

Many real materials exhibit mixed character:

BaTiO₃: Primarily displacive (well-defined soft mode) with some order-disorder character

  PbTiO₃: Strongly displacive

  KNbO₃: Mixed character depending on temperature range

  Relaxor ferroelectrics: Strongly order-disorder (nanoscale polar regions)

The distinction can be quantified by the ratio of the soft mode frequency to the damping rate:

$$\text{Displacive: } \omega_0 \gg \Gamma \quad \text{(underdamped)}$$

$$\text{Order-Disorder: } \omega_0 \ll \Gamma \quad \text{(overdamped)}$$

9. Case Studies: Perovskites and NTE Materials

9.1 Perovskite Phase Transitions: BaTiO₃

BaTiO₃ is the prototypical ferroelectric perovskite with multiple phase transitions:

Temperature	Phase	Space Group	Ti Displacement	

\(T > 403\) K	Cubic (paraelectric)	\(Pm\overline{3}m\)	None (centered)	

278 K Tetragonal (ferroelectric)	\(P4mm\)	Along [001]	

183 K Orthorhombic (ferroelectric)	\(Amm2\)	Along [011]	

\(T Rhombohedral (ferroelectric)	\(R3m\)	Along [111]	

Computational Analysis of BaTiO₃

First-principles calculations reveal:

Cubic phase instability: Phonon calculation at 0 K shows imaginary frequencies (soft modes) at \(\Gamma\), \(X\), \(M\), and \(R\) points

  Dominant instability: The \(\Gamma\)-point TO mode (Ti displacement) has the largest imaginary frequency

  Anharmonic stabilization: SSCHA calculations show that the cubic phase is stabilized at high temperature by anharmonic effects

  Temperature-dependent soft mode: \(\omega_{\text{TO}}(T) \approx A\sqrt{T - T_c}\) above \(T_c\)

9.2 SrTiO₃: Quantum Paraelectric

SrTiO₃ is a fascinating case where quantum fluctuations prevent ferroelectric ordering:

Quantum Paraelectric Behavior

At low temperature, the soft mode frequency saturates at a finite value (\(\sim 40\) cm\(^{-1}\)) instead of going to zero, due to quantum zero-point motion:

$$\omega_{\text{TO}}(T \to 0) = \omega_{\text{quantum}} > 0$$

This prevents the phase transition. SrTiO₃ remains cubic down to 0 K (hence "quantum paraelectric").

SrTiO₃ exhibits other interesting phenomena:

Antiferrodistortive transition at 105 K: Oxygen octahedra rotate, cubic → tetragonal

  Strain-induced ferroelectricity: Epitaxial strain can induce ferroelectric ordering

  Isotope effect: Replacing \(^{16}\)O with \(^{18}\)O increases the soft mode frequency (stronger quantum effects)

9.3 Negative Thermal Expansion: ZrW₂O₈

ZrW₂O₈ exhibits negative thermal expansion (NTE) over a wide temperature range (0.3–1050 K):

$$\alpha_V = \frac{1}{V}\frac{dV}{dT} \approx -9 \times 10^{-6} \text{ K}^{-1}$$

Phonon Mechanism of NTE

NTE arises from low-frequency transverse acoustic phonons with negative Grüneisen parameters:

The volumetric thermal expansion coefficient is:

$$\alpha_V = \frac{1}{BV}\sum_{\mathbf{q}\nu} \gamma_{\mathbf{q}\nu} C_{\mathbf{q}\nu}$$

where \(B\) is bulk modulus, \(\gamma_{\mathbf{q}\nu}\) is the mode Grüneisen parameter, and \(C_{\mathbf{q}\nu}\) is the mode heat capacity.

For NTE: dominant modes have \(\gamma_{\mathbf{q}\nu} 
  Physical picture: Transverse vibrations of Zr-O-W linkages cause the framework to contract on average. As temperature increases, stronger transverse vibrations lead to greater contraction.

Computational Prediction of NTE

Calculate full phonon spectrum and eigenvectors

  Compute mode Grüneisen parameters: \(\gamma_{\mathbf{q}\nu} = -\frac{V}{\omega_{\mathbf{q}\nu}}\frac{\partial \omega_{\mathbf{q}\nu}}{\partial V}\)

  Identify modes with large negative \(\gamma_{\mathbf{q}\nu}\)

  Calculate thermal expansion using QHA or anharmonic methods

  Verify against experimental dilatometry data

Other NTE materials: ScF₃, Ag₃[Co(CN)₆], MOF-5 (metal-organic framework)

10. Computational Implementation

10.1 Workflow for Anharmonic Phonon Calculations

graph TD
  A[DFT Ground State] --> B[Harmonic Phonons]
  B --> C{Stable?}
  C -->|Yes| D[QHA Calculation]
  C -->|No - Imaginary ω| E[Anharmonic Calculation]
  D --> F[Temperature-dependent properties]
  E --> G{Method Choice}
  G --> H[SCAILD - Moderate anharmonicity]
  G --> I[SSCHA - Strong anharmonicity]
  G --> J[TDEP - Complex systems]
  H --> K[SCP iterations]
  I --> L[Free energy minimization]
  J --> M[MD/MC simulations]
  K --> F
  L --> F
  M --> F

10.2 Python Implementation: SCP Calculation

Here is a simplified implementation of the self-consistent phonon method:

Python
  scp_phonons.py - Self-Consistent Phonon Calculation

import numpy as np
import matplotlib.pyplot as plt
from scipy.linalg import eigh

class SCPCalculator:
  """
  Self-consistent phonon (SCP) calculator for anharmonic systems.

  This implementation demonstrates the core SCP algorithm for a
  1D chain with quartic anharmonicity.
  """

  def __init__(self, natoms, mass, phi2, phi4):
  """
  Initialize SCP calculator.

  Parameters
  ----------
  natoms : int
  Number of atoms in unit cell
  mass : float
  Atomic mass (in atomic units)
  phi2 : ndarray
  Harmonic force constant matrix (natoms x natoms)
  phi4 : ndarray
  Quartic anharmonic coupling tensor (natoms x natoms x natoms x natoms)
  """
  self.natoms = natoms
  self.mass = mass
  self.phi2 = phi2
  self.phi4 = phi4
  self.kB = 8.617e-5  # Boltzmann constant in eV/K

  def thermal_displacement_covariance(self, omega, eigvec, temperature):
  """
  Calculate thermal average <u_i u_j> for each mode.

  Parameters
  ----------
  omega : ndarray
  Phonon frequencies (nmodes,)
  eigvec : ndarray
  Phonon eigenvectors (natoms, nmodes)
  temperature : float
  Temperature in Kelvin

  Returns
  -------
  cov_matrix : ndarray
  Displacement covariance matrix <u_i u_j> (natoms, natoms)
  """
  nmodes = len(omega)
  cov_matrix = np.zeros((self.natoms, self.natoms))

  hbar = 0.6582119569  # eV·ps

  for mode in range(nmodes):
  if omega[mode]  0:
  n_BE = 1.0 / (np.exp(hbar * omega[mode] / (self.kB * temperature)) - 1)
  else:
  n_BE = 0.0

  # Quantum + thermal contribution
  prefactor = (hbar / (2 * self.mass * omega[mode])) * (2 * n_BE + 1)

  # Add contribution from this mode
  for i in range(self.natoms):
  for j in range(self.natoms):
  cov_matrix[i, j] += prefactor * eigvec[i, mode] * eigvec[j, mode]

  return cov_matrix

  def effective_force_constants(self, cov_matrix):
  """
  Calculate temperature-dependent effective force constants.

  Φ_eff = Φ^(2) + (1/2) Σ_kl Φ^(4)_ijkl <u_k u_l>

  Parameters
  ----------
  cov_matrix : ndarray
  Thermal displacement covariance (natoms, natoms)

  Returns
  -------
  phi_eff : ndarray
  Effective force constant matrix (natoms, natoms)
  """
  phi_eff = self.phi2.copy()

  # Add quartic contribution
  for i in range(self.natoms):
  for j in range(self.natoms):
  for k in range(self.natoms):
  for l in range(self.natoms):
  phi_eff[i, j] += 0.5 * self.phi4[i, j, k, l] * cov_matrix[k, l]

  return phi_eff

  def solve_phonons(self, phi_eff):
  """
  Solve phonon eigenvalue problem.

  Parameters
  ----------
  phi_eff : ndarray
  Effective force constant matrix

  Returns
  -------
  omega : ndarray
  Phonon frequencies (in THz or energy units)
  eigvec : ndarray
  Phonon eigenvectors (normalized)
  """
  # Construct dynamical matrix
  dyn_matrix = phi_eff / self.mass

  # Solve eigenvalue problem
  eigenvalues, eigenvectors = eigh(dyn_matrix)

  # Convert eigenvalues to frequencies
  # ω² = eigenvalue, so ω = sqrt(eigenvalue)
  omega = np.sqrt(np.abs(eigenvalues))
  omega[eigenvalues 

10.3 Using ALAMODE for SCP Calculations

ALAMODE (Anharmonic Lattice MODElling) is a powerful software for anharmonic phonon calculations.

Bash
  ALAMODE workflow for SCP

# Step 1: Generate displaced configurations
# Create ALAMODE input file (alm_input.in)

# Step 2: Run DFT calculations for each displaced configuration
# (Use VASP, Quantum ESPRESSO, etc.)

# Step 3: Extract force constants using ALM
alm alm_input.in

# Step 4: Run self-consistent phonon calculation with ANPHON
anphon anphon_input.in

# anphon_input.in should specify:
# - Temperature range
# - SCP mode (SELF_CONSISTENT = 1)
# - Convergence criteria
# - Output options (phonon DOS, thermal properties)

# Step 5: Analyze results
# - Temperature-dependent phonon dispersion
# - Free energy
# - Heat capacity
# - Thermal expansion

10.4 Using SSCHA

Python
  SSCHA basic workflow

import cellconstructor as CC
import cellconstructor.Phonons
import sscha, sscha.Ensemble, sscha.SchaMinimizer

# Load harmonic dynamical matrices
harmonic_dyn = CC.Phonons.Phonons("harmonic_dyn", nqirr=8)

# Define temperature
temperature = 300  # Kelvin

# Create SSCHA ensemble
ensemble = sscha.Ensemble.Ensemble(harmonic_dyn, temperature)

# Generate configurations
ensemble.generate(N_configs=1000)

# Compute energies and forces with DFT
# (This step requires interfacing with DFT code)
ensemble.get_energy_forces(calculator=my_dft_calculator)

# Initialize SSCHA minimizer
minimizer = sscha.SchaMinimizer.SSCHA_Minimizer(ensemble)

# Set minimization parameters
minimizer.min_step_dyn = 0.01
minimizer.kong_liu_ratio = 0.5
minimizer.gradi_op = "all"

# Run SSCHA minimization
minimizer.run()

# Extract results
sscha_dyn = minimizer.dyn
sscha_free_energy = minimizer.get_free_energy()

# Compute phonon dispersion with SSCHA correction
sscha_dyn.Symmetrize()
sscha_dyn.save_qe("sscha_dyn")

10.5 Practical Recommendations

Scenario	Recommended Method	Software	

Simple material, weak anharmonicity	QHA	Phonopy + VASP/QE	

Temperature-dependent phonons, moderate anharmonicity	SCP/SCAILD	ALAMODE, Phono3py	

Soft modes, near phase transition	SSCHA	python-sscha	

High-temperature, liquid-like behavior	TDEP	TDEP package	

Thermal conductivity	Phono3py	Phono3py + VASP/QE	

11. Summary

Key Concepts

Anharmonic effects become important at finite temperature, leading to thermal expansion, phonon-phonon scattering, and temperature-dependent frequencies

  Self-consistent phonon (SCP) theory renormalizes force constants by thermally averaging anharmonic terms, capturing intrinsic temperature dependence

  Modern methods (SCAILD, SSCHA, TDEP) extend beyond perturbative SCP to handle strong anharmonicity and quantum effects

  Soft modes signal structural instabilities; when \(\omega \to 0\), a phase transition occurs

  Landau theory describes phase transitions using order parameters and free energy expansions, predicting first- or second-order behavior

  Displacive vs order-disorder transitions differ in their microscopic mechanisms: continuous softening vs ordering of local distortions

  Computational tools like ALAMODE, SSCHA, and TDEP enable quantitative prediction of anharmonic properties from first principles

Practical Implications

Understanding anharmonic phonons is essential for:

Predicting structural phase transitions in functional materials (ferroelectrics, thermoelectrics)

  Calculating thermal conductivity and designing thermal management materials

  Understanding negative thermal expansion and engineering low-expansion materials

  Interpreting temperature-dependent spectroscopy experiments

  Designing materials with tailored temperature-dependent properties

12. Exercises

Exercise 1: Conceptual Understanding

  Question: Explain why a purely harmonic crystal cannot exhibit thermal expansion. What anharmonic term (cubic or quartic) is responsible for thermal expansion?

Hint
  Consider the symmetry of the potential energy and how the average position changes with temperature.

Exercise 2: SCP Self-Consistency

  Problem: For a 1D harmonic oscillator with potential \(V = \frac{1}{2}k_2 x^2 + \frac{1}{4}k_4 x^4\), derive the SCP equation for the effective force constant \(k_{\text{eff}}(T)\).

  Show that:

  $$k_{\text{eff}}(T) = k_2 + \frac{3k_4}{2}\langle x^2 \rangle_T$$

Solution Outline
  1. The effective potential is \(V_{\text{eff}} = \frac{1}{2}k_{\text{eff}} x^2\)

  2. For a harmonic oscillator: \(\langle x^2 \rangle = \frac{\hbar}{2m\omega}(2n+1)\) where \(n\) is the Bose-Einstein distribution

  3. Take the second derivative of \(V\) and average: \(\langle \partial^2 V/\partial x^2 \rangle = k_2 + 3k_4\langle x^2\rangle\)

  4. Self-consistency: solve \(k_{\text{eff}} = k_2 + \frac{3k_4}{2m\omega_{\text{eff}}}(2n+1)\) iteratively

Exercise 3: Landau Theory Analysis

  Problem: Consider a Landau free energy:

  $$F = \frac{1}{2}a(T-T_c)\eta^2 + \frac{1}{4}b\eta^4$$

  with \(a = 0.5\) eV/Å² K, \(T_c = 400\) K, \(b = 2.0\) eV/Å⁴.

  (a) Calculate the equilibrium order parameter \(\eta_{\text{eq}}(T)\) for \(T = 300\) K.

  (b) Compute the free energy barrier for the phase transition.

  (c) Determine the order parameter susceptibility \(\chi = \partial^2 F/\partial \eta^2\) at \(T = 410\) K.

Solution
  (a) Minimize \(F\): \(\partial F/\partial \eta = a(T-T_c)\eta + b\eta^3 = 0\)

  For \(T (b) Barrier is zero for second-order transition (b > 0)

  (c) \(\chi^{-1} = a(T-T_c) = 0.5 \times 10 = 5.0\) eV/Å², so \(\chi = 0.2\) Å²/eV

Exercise 4: Negative Thermal Expansion

  Problem: A material has three phonon modes with Grüneisen parameters:

Mode 1 (acoustic): \(\gamma_1 = +2.0\), \(C_1 = 3k_B\)

  Mode 2 (acoustic): \(\gamma_2 = +1.5\), \(C_2 = 3k_B\)

  Mode 3 (optical): \(\gamma_3 = -5.0\), \(C_3 = 3k_B\)

The bulk modulus is \(B = 100\) GPa and volume is \(V = 50\) Ų.

  Calculate the volumetric thermal expansion coefficient \(\alpha_V\).

Solution
  $$\alpha_V = \frac{1}{BV}\sum_i \gamma_i C_i = \frac{1}{100 \times 10^9 \times 50 \times 10^{-30}} \times (2.0 + 1.5 - 5.0) \times 3k_B$$

  $$= \frac{-1.5 \times 3 \times 1.38 \times 10^{-23}}{5 \times 10^{-21}} = -1.24 \times 10^{-5} \text{ K}^{-1}$$

  Negative value confirms NTE behavior.

Exercise 5: Computational Project

  Task: Implement and test the provided SCP code.

Run the example 1D chain calculation with different anharmonicity strengths (\(k_4 = 0, -0.5, -1.0, -2.0\))

  Plot frequency vs temperature for each case

  Identify the critical temperature where the phonon becomes unstable (\(\omega = 0\)) for \(k_4 = -2.0\)

  Modify the code to include cubic anharmonicity and observe the effect on phonon linewidths

Exercise 6: Research Application

  Task: Choose a perovskite material (e.g., PbTiO₃, KNbO₃, or NaNbO₃) and:

Find experimental data on its phase transition temperatures

  Identify the soft mode responsible for the transition (from literature)

  Classify the transition as displacive or order-disorder based on experimental evidence

  Propose an SSCHA calculation workflow to predict the transition temperature

13. References

Essential Textbooks

Dove, M. T. (1993). Introduction to Lattice Dynamics. Cambridge University Press. - Comprehensive treatment of anharmonic effects and phase transitions

  Cowley, R. A. (1980). "Structural Phase Transitions I: Landau Theory," Advances in Physics, 29(1), 1-110. - Classic review of Landau theory

  Bruce, A. D., & Cowley, R. A. (1981). Structural Phase Transitions. Taylor & Francis. - Detailed treatment of displacive and order-disorder transitions

Self-Consistent Phonon Theory

Hooton, D. J. (1955). "A new treatment of anharmonicity in lattice thermodynamics: I," The London, Edinburgh, and Dublin Philosophical Magazine and Journal of Science, 46(379), 422-432. - Original SCP formulation

  Tadano, T., & Tsuneyuki, S. (2015). "Self-consistent phonon calculations of lattice dynamical properties in cubic SrTiO₃ with first-principles anharmonic force constants," Physical Review B, 92(5), 054301. - SCAILD method

SSCHA Method

Errea, I., et al. (2014). "First-principles theory of anharmonicity and the inverse isotope effect in superconducting palladium-hydride compounds," Physical Review Letters, 111(17), 177002.

  Bianco, R., et al. (2017). "Second-order structural phase transitions, free energy curvature, and temperature-dependent anharmonic phonons in the self-consistent harmonic approximation: Theory and stochastic implementation," Physical Review B, 96(1), 014111.

TDEP Method

Hellman, O., Abrikosov, I. A., & Simak, S. I. (2011). "Lattice dynamics of anharmonic solids from first principles," Physical Review B, 84(18), 180301.

  Hellman, O., et al. (2013). "Temperature dependent effective potential method for accurate free energy calculations of solids," Physical Review B, 87(10), 104111.

Software Documentation

ALAMODE Documentation - Anharmonic Lattice MODElling package

  SSCHA Website - Stochastic Self-Consistent Harmonic Approximation

  TDEP Documentation - Temperature Dependent Effective Potential

  Phonopy - For QHA calculations

Case Study Materials

Cohen, R. E. (1992). "Origin of ferroelectricity in perovskite oxides," Nature, 358(6382), 136-138. - BaTiO₃ phase transitions

  Müller, K. A., & Burkard, H. (1979). "SrTiO₃: An intrinsic quantum paraelectric below 4 K," Physical Review B, 19(7), 3593. - SrTiO₃ quantum effects

  Mary, T. A., Evans, J. S. O., Vogt, T., & Sleight, A. W. (1996). "Negative thermal expansion from 0.3 to 1050 Kelvin in ZrW₂O₈," Science, 272(5258), 90-92. - NTE materials

Advanced Topics

Tadano, T., Gohda, Y., & Tsuneyuki, S. (2014). "Anharmonic force constants extracted from first-principles molecular dynamics: applications to heat transfer simulations," Journal of Physics: Condensed Matter, 26(22), 225402.

  Monacelli, L., et al. (2021). "The stochastic self-consistent harmonic approximation: calculating vibrational properties of materials with full quantum and anharmonic effects," Journal of Physics: Condensed Matter, 33(36), 363001. - Comprehensive SSCHA review

← Chapter 1: Phonon Fundamentals
  Table of Contents
  Chapter 3: Thermal Transport →

© 2025 Yusuke Hashimoto Laboratory. All rights reserved.

  Tohoku University - Materials Informatics Research

File: knowledge/en/MS/phonon-advanced/chapter-3.html
Chapter 3: Thermal Transport Calculations - Advanced Phonon Physics

Home >
  Knowledge Base >
  Materials Science >
  Advanced Phonon Physics >
  Chapter 3

English |
  日本語

Chapter 3: Thermal Transport Calculations

  First-Principles Phonon Boltzmann Transport Equation and Computational Methods

📚 Advanced Level
  ⏱️ Approximately 240 minutes
  🎯 BTE・Scattering・ShengBTE・Machine Learning

Learning Objectives

Master the full phonon Boltzmann transport equation (PBTE) beyond RTA

  Understand three-phonon scattering rates from first principles

  Learn when four-phonon scattering becomes important

  Use ShengBTE for iterative BTE solutions

  Apply almaBTE and Phono3py for thermal transport calculations

  Solve convergence issues in BTE calculations

  Analyze mean free path distributions and coherent transport

  Apply machine learning for thermal conductivity prediction

  Perform high-throughput screening of thermal materials

  Calculate thermal conductivity of Si and PbTe with real codes

3.1 Introduction: Beyond the Relaxation Time Approximation

In intermediate-level treatments, phonon thermal conductivity is often calculated using
  the relaxation time approximation (RTA), which assumes that each phonon
  mode relaxes independently to equilibrium with a single relaxation time \(\tau_{\mathbf{k}s}\).
  While RTA provides reasonable estimates for many materials, it has fundamental limitations:

Momentum conservation in normal (N) processes is ignored

  Collective drift of phonon distributions cannot be captured

  Quantitative accuracy is often insufficient (errors 20-50%)

  Low-temperature behavior in high-purity crystals is incorrect

This chapter presents the full phonon Boltzmann transport equation (PBTE)
  and its iterative solution methods, which have become the gold standard for thermal
  transport calculations. We will also explore modern computational tools (ShengBTE, almaBTE,
  Phono3py) and emerging machine learning approaches.

Why Full BTE Matters

Recent experiments show that RTA can underestimate thermal conductivity by factors
  of 2-5 in materials with strong normal scattering (e.g., diamond, BN, graphene).
  The iterative BTE solution properly accounts for:

Collective phonon drift in response to temperature gradients

  Momentum-conserving normal processes that redistribute phonons without resistance

  The distinction between heat-carrying and momentum-relaxing processes

3.2 The Phonon Boltzmann Transport Equation

3.2.1 General Form of the PBTE

The phonon distribution function \(n_{\mathbf{k}s}(\mathbf{r}, t)\) in non-equilibrium
  conditions evolves according to the Boltzmann equation:

Phonon Boltzmann Transport Equation

\[
  \frac{\partial n_{\mathbf{k}s}}{\partial t} + \mathbf{v}_{\mathbf{k}s} \cdot \nabla_{\mathbf{r}} n_{\mathbf{k}s} + \mathbf{F} \cdot \nabla_{\mathbf{k}} n_{\mathbf{k}s} = \left(\frac{\partial n_{\mathbf{k}s}}{\partial t}\right)_{\text{scatt}}
  \]

where:

\(\mathbf{v}_{\mathbf{k}s} = \nabla_{\mathbf{k}}\omega_{\mathbf{k}s}\): group velocity

  \(\mathbf{F}\): external force (typically zero for thermal transport)

  \((\partial n/\partial t)_{\text{scatt}}\): scattering collision integral

For steady-state thermal transport with no external forces:

\[
  \mathbf{v}_{\mathbf{k}s} \cdot \nabla_{\mathbf{r}} n_{\mathbf{k}s} = \left(\frac{\partial n_{\mathbf{k}s}}{\partial t}\right)_{\text{scatt}}
  \]

3.2.2 Linearization and Deviation Function

For small temperature gradients, we expand the distribution around equilibrium:

\[
  n_{\mathbf{k}s} = n_{\mathbf{k}s}^0(T) + \delta n_{\mathbf{k}s}
  \]

where \(n_{\mathbf{k}s}^0 = 1/(e^{\hbar\omega_{\mathbf{k}s}/k_BT} - 1)\) is the Bose-Einstein
  distribution. The temperature gradient creates a deviation:

\[
  \mathbf{v}_{\mathbf{k}s} \cdot \nabla T \frac{\partial n^0}{\partial T} = \left(\frac{\partial \delta n_{\mathbf{k}s}}{\partial t}\right)_{\text{scatt}}
  \]

It is convenient to define a deviation function \(\Phi_{\mathbf{k}s}\):

Deviation Function

\[
  \delta n_{\mathbf{k}s} = -\frac{\partial n^0}{\partial T} \Phi_{\mathbf{k}s} = -n^0(n^0+1)\frac{\hbar\omega_{\mathbf{k}s}}{k_BT^2} \Phi_{\mathbf{k}s}
  \]

The linearized BTE becomes:

\[
  \mathbf{v}_{\mathbf{k}s} \cdot \nabla T = -\sum_{\mathbf{k}'s'} \mathcal{A}_{\mathbf{k}s,\mathbf{k}'s'} \Phi_{\mathbf{k}'s'}
  \]

where \(\mathcal{A}\) is the scattering matrix.

3.2.3 The Scattering Collision Integral

The collision integral includes all scattering processes. For three-phonon interactions,
  where phonon \(\mathbf{k}s\) can either absorb a phonon (\(\mathbf{k}'s' \to \mathbf{k}s + \mathbf{k}''s''\))
  or emit a phonon (\(\mathbf{k}s \to \mathbf{k}'s' + \mathbf{k}''s''\)):

Three-Phonon Collision Integral

\[
  \begin{align}
  \left(\frac{\partial n_{\mathbf{k}s}}{\partial t}\right)_{\text{3ph}} = & \frac{\pi}{\hbar} \sum_{\mathbf{k}'s',\mathbf{k}''s''} |V^{(3)}_{\mathbf{k}s,\mathbf{k}'s',\mathbf{k}''s''}|^2 \\
  & \times \bigg[ (n_{\mathbf{k}'s'} + 1)(n_{\mathbf{k}''s''} + 1)n_{\mathbf{k}s} \\
  & \quad - n_{\mathbf{k}'s'}n_{\mathbf{k}''s''}(n_{\mathbf{k}s} + 1) \bigg] \\
  & \times \delta(\omega_{\mathbf{k}s} - \omega_{\mathbf{k}'s'} - \omega_{\mathbf{k}''s''}) \\
  & \times \delta(\mathbf{k} - \mathbf{k}' - \mathbf{k}'' - \mathbf{G})
  \end{align}
  \]

where \(V^{(3)}\) is the three-phonon interaction strength and \(\mathbf{G}\)
  is a reciprocal lattice vector.

Normal vs Umklapp Processes

The wavevector conservation distinguishes two types of processes:

Normal (N) processes: \(\mathbf{k} = \mathbf{k}' + \mathbf{k}''\) (\(\mathbf{G} = 0\))

  Conserve crystal momentum, do not directly resist heat flow

  Umklapp (U) processes: \(\mathbf{k} = \mathbf{k}' + \mathbf{k}'' + \mathbf{G}\) (\(\mathbf{G} \neq 0\))

  Flip phonon momentum, provide thermal resistance

RTA treats N and U processes equally, while the full BTE correctly accounts for
  the fact that N processes only redistribute phonons without destroying heat current.

3.2.4 Relaxation Time Approximation (RTA)

In RTA, the collision integral is approximated as:

\[
  \left(\frac{\partial n_{\mathbf{k}s}}{\partial t}\right)_{\text{scatt}} \approx -\frac{\delta n_{\mathbf{k}s}}{\tau_{\mathbf{k}s}}
  \]

This leads to the simple solution:

\[
  \Phi_{\mathbf{k}s}^{\text{RTA}} = \tau_{\mathbf{k}s} \mathbf{v}_{\mathbf{k}s} \cdot \nabla T
  \]

The thermal conductivity in RTA is:

RTA Thermal Conductivity

\[
  \kappa^{\text{RTA}} = \frac{1}{V_0 T^2} \sum_{\mathbf{k}s} \tau_{\mathbf{k}s} (\hbar\omega_{\mathbf{k}s})^2 v_{\mathbf{k}s}^2 n^0(n^0+1)
  \]

In the continuum limit:

\[
  \kappa^{\text{RTA}} = \frac{1}{3} \sum_s \int d\omega \, C_s(\omega) v_s^2(\omega) \tau_s(\omega)
  \]

where \(C_s(\omega)\) is the mode-specific heat capacity.

3.2.5 Iterative Solution of the Full BTE

The full BTE without approximations is a complex linear system. The deviation function
  satisfies:

\[
  \Phi_{\mathbf{k}s} = \Phi_{\mathbf{k}s}^{\text{RTA}} + \Delta\Phi_{\mathbf{k}s}
  \]

where the correction \(\Delta\Phi\) accounts for collective effects. This is solved
  iteratively:

Iterative BTE Solution

Initialize: \(\Phi^{(0)}_{\mathbf{k}s} = \Phi^{\text{RTA}}_{\mathbf{k}s}\)

  Iterate: For \(i = 0, 1, 2, \ldots\)
  \[
  \Phi^{(i+1)}_{\mathbf{k}s} = \Phi^{\text{RTA}}_{\mathbf{k}s} + \sum_{\mathbf{k}'s'} S_{\mathbf{k}s,\mathbf{k}'s'} \Phi^{(i)}_{\mathbf{k}'s'}
  \]
  where \(S\) is the scattering operator accounting for normal processes

Converge: Stop when \(|\Phi^{(i+1)} - \Phi^{(i)}| 
  
  The thermal conductivity is computed from the converged \(\Phi\):

\[
  \kappa = \frac{1}{V_0 T^2} \sum_{\mathbf{k}s} \Phi_{\mathbf{k}s} \mathbf{v}_{\mathbf{k}s} \cdot \left(\hbar\omega_{\mathbf{k}s}\right)^2 n^0(n^0+1) \mathbf{v}_{\mathbf{k}s}
  \]

When Does Iterative BTE Matter?

The difference between iterative BTE and RTA becomes significant when:

Strong normal scattering: Materials with light elements (diamond, BN)

  High symmetry: Cubic crystals with large N/U ratio

  Low temperatures: When U processes are exponentially suppressed

  High purity: When impurity scattering is minimal

Typical corrections: \(\kappa^{\text{iter}}/\kappa^{\text{RTA}} \approx 1.2\)-3.0

3.3 Three-Phonon Scattering from First Principles

3.3.1 Anharmonic Force Constants

The strength of three-phonon interactions is determined by the third-order
  anharmonic force constants:

\[
  \Phi_{\alpha\beta\gamma}(lκ, l'κ', l''κ'') = \frac{\partial^3 E}{\partial u_{\alpha}(lκ) \partial u_{\beta}(l'κ') \partial u_{\gamma}(l''κ'')}
  \]

where \(u_\alpha(lκ)\) is the \(\alpha\)-component displacement of atom \(κ\) in
  unit cell \(l\). These can be calculated using:

Finite differences: Compute forces for displaced atomic configurations

  DFPT (Density Functional Perturbation Theory): Direct calculation

  Machine learning potentials: Fit from MD trajectories

3.3.2 Three-Phonon Interaction Matrix Elements

The interaction strength \(V^{(3)}\) in Fourier space is:

Three-Phonon Matrix Element

\[
  V^{(3)}_{\mathbf{k}s,\mathbf{k}'s',\mathbf{k}''s''} = \sum_{\alpha\beta\gamma} \sum_{lκl'κ'l''κ''} \frac{\Phi_{\alpha\beta\gamma}(lκ,l'κ',l''κ'')}{\sqrt{8M_κM_{κ'}M_{κ''}ω_{\mathbf{k}s}ω_{\mathbf{k}'s'}ω_{\mathbf{k}''s''}}}
  \]

\[
  \times e_\alpha^{κs}(\mathbf{k}) e_\beta^{κ's'}(\mathbf{k}') e_\gamma^{κ''s''}(\mathbf{k}'') e^{i(\mathbf{k}\cdot\mathbf{R}_l + \mathbf{k}'\cdot\mathbf{R}_{l'} + \mathbf{k}''\cdot\mathbf{R}_{l''})}
  \]

where \(e_\alpha^{κs}(\mathbf{k})\) are the phonon eigenvectors.

3.3.3 Scattering Rates and Phase Space

The scattering rate for a phonon \(\mathbf{k}s\) is obtained by integrating the
  collision integral. For emission processes (\(\mathbf{k}s \to \mathbf{k}'s' + \mathbf{k}''s''\)):

\[
  \Gamma^{\text{em}}_{\mathbf{k}s} = \frac{\pi}{\hbar} \sum_{\mathbf{k}'s',\mathbf{k}''s''} |V^{(3)}|^2 (n_{\mathbf{k}'s'} + 1)(n_{\mathbf{k}''s''} + 1) \delta(\omega - \omega' - \omega'') \delta_{\mathbf{k},\mathbf{k}'+\mathbf{k}''+\mathbf{G}}
  \]

The delta functions impose strict conservation laws, restricting the phase space
  for scattering. The total scattering rate is:

\[
  \Gamma_{\mathbf{k}s} = \Gamma^{\text{em}}_{\mathbf{k}s} + \Gamma^{\text{abs}}_{\mathbf{k}s}
  \]

Computational Challenges

Computing scattering rates requires:

Dense \(\mathbf{k}\)-point grids: Typically 20×20×20 to 40×40×40

  Tetrahedron integration: To handle delta functions accurately

  Symmetry reduction: Use crystal symmetries to reduce computational cost

  Gaussian smearing: Replace \(\delta\) with finite-width Gaussian

3.4 Four-Phonon Scattering

3.4.1 When Are Four-Phonon Processes Important?

Traditionally, three-phonon processes were thought to dominate thermal resistance.
  However, recent work has shown that four-phonon scattering can be
  crucial in certain materials:

High temperatures: When \(k_BT \sim \hbar\omega\), four-phonon rates scale as \(T^2\)

  Weak three-phonon scattering: Materials with high symmetry or weak anharmonicity

  Optical phonons: Four-phonon decay channels for high-frequency modes

  2D materials: Graphene, h-BN where four-phonon effects are enhanced

Silicon Case Study

In silicon at 300 K, including four-phonon scattering reduces predicted
  thermal conductivity from 200 W/m·K (three-phonon only) to 150 W/m·K,
  matching experimental values of 145 W/m·K.

3.4.2 Four-Phonon Interaction Matrix Elements

Four-phonon processes involve fourth-order force constants:

\[
  \Phi_{\alpha\beta\gamma\delta}(lκ, l'κ', l''κ'', l'''κ''') = \frac{\partial^4 E}{\partial u_{\alpha}(lκ) \partial u_{\beta}(l'κ') \partial u_{\gamma}(l''κ'') \partial u_{\delta}(l'''κ''')}
  \]

The scattering rate for a process \(\mathbf{k}_1s_1 + \mathbf{k}_2s_2 \to \mathbf{k}_3s_3 + \mathbf{k}_4s_4\) is:

\[
  \Gamma^{(4)} \propto |V^{(4)}|^2 \delta(\omega_1 + \omega_2 - \omega_3 - \omega_4) \delta(\mathbf{k}_1 + \mathbf{k}_2 - \mathbf{k}_3 - \mathbf{k}_4 - \mathbf{G})
  \]

3.4.3 Computational Cost Scaling

The computational cost scales dramatically with scattering order:

Scattering Order	Force Constants	Phase Space Dimension	Relative Cost	

3-phonon	\(\Phi^{(3)}\)	6D (\(\mathbf{k}, \mathbf{k}'\))	1×	

4-phonon	\(\Phi^{(4)}\)	9D (\(\mathbf{k}, \mathbf{k}', \mathbf{k}''\))	100-1000×	

Efficient algorithms and high-performance computing are essential for four-phonon calculations.

3.5 Computational Tools for Thermal Transport

3.5.1 ShengBTE: Theory and Workflow

ShengBTE is a widely-used code for solving the phonon BTE iteratively.
  Developed by Wu Li, it implements the variational approach to the BTE.

ShengBTE Workflow

DFT calculation: Optimize structure with VASP, Quantum ESPRESSO, etc.

  Second-order force constants: Compute harmonic phonons (phonopy, DFPT)

  Third-order force constants: Use thirdorder.py to generate displacements,
  compute forces, extract \(\Phi^{(3)}\)

  BTE solution: Run ShengBTE to solve for \(\kappa(T)\)

  Analysis: Extract MFP distributions, mode contributions, convergence

Example: ShengBTE Input File (CONTROL)

  &allocations
 nelements=1,
 natoms=2,
 ngrid(:)=25 25 25,
 norientations=0,
/

&crystal
 lfactor=1.0,
 lattvec(:,1)=0.0 2.715 2.715,
 lattvec(:,2)=2.715 0.0 2.715,
 lattvec(:,3)=2.715 2.715 0.0,
 types(1)='Si',
 elements(1)='Si',
 gfactors(1)=1,
 epsilon(1)=0.0,
 born(:,:,1)=0.0 0.0 0.0 0.0 0.0 0.0 0.0 0.0 0.0,
 scell(:)=5 5 5,
 orientations(:,1)=1 0 0,
 orientations(:,2)=0 1 0,
 orientations(:,3)=0 0 1,
 positions(:,1)=0.0 0.0 0.0,
 positions(:,2)=0.25 0.25 0.25,
 masses(1)=28.0855,
/

&parameters
 T=300.0,
 scalebroad=0.5,
 convergence=1e-5,
 isotopes=.TRUE.,
 nanowires=.FALSE.,
 onlyharmonic=.FALSE.,
/

&flags
 nonanalytic=.FALSE.,
 isotopes=.TRUE.,
 autoisotopes=.TRUE.,
 espresso=.FALSE.,
/

3.5.2 almaBTE: Advanced Features

almaBTE is a modern C++ code offering advanced features:

Four-phonon scattering: Built-in support for fourth-order processes

  Nanostructures: Suppression functions for thin films, nanowires

  Cumulative analysis: Thermal conductivity vs MFP, frequency cutoffs

  Direct BTE solution: Matrix inversion for small systems

  HDF5 output: Efficient data storage and post-processing

almaBTE vs ShengBTE

Feature	ShengBTE	almaBTE	

Three-phonon	✓ Iterative	✓ Iterative/Direct	

Four-phonon	✗	✓	

Nanostructures	Limited	✓ Comprehensive	

MFP analysis	Basic	✓ Advanced cumulative	

Performance	Good (Fortran)	Excellent (C++, parallel)	

3.5.3 Phono3py: Integration with Phonopy

Phono3py seamlessly integrates with Phonopy for phonon calculations:

Automated displacement generation for \(\Phi^{(3)}\)

  Compatibility with VASP, QE, LAMMPS, and more

  Built-in RTA thermal conductivity solver

  Spectral thermal conductivity analysis

Phono3py Basic Workflow

  # 1. Generate displacements for 3rd-order FCs
phono3py --dim="2 2 2" -c POSCAR-unitcell --sym-fc3

# 2. Calculate forces with DFT
# (run VASP or QE for each POSCAR-xxxxx)

# 3. Create FORCES_FC3 file
phono3py --cf3 vasprun.xml-{00001..00110}

# 4. Calculate thermal conductivity
phono3py --mesh="19 19 19" --br --isotope --ts="200 300 400 500 600"

# Output: kappa-mxxx.hdf5 (thermal conductivity data)

3.6 Convergence and Numerical Accuracy

3.6.1 Critical Convergence Parameters

Achieving converged thermal conductivity requires careful attention to:

Parameter	Typical Range	Convergence Criterion	

\(\mathbf{q}\)-point grid	15×15×15 to 40×40×40	\(\Delta\kappa/\kappa 
  Cutoff distance (3rd FC)	3-5 nearest neighbors	Total force convergence	

Gaussian smearing	0.1-1.0 THz	No artificial broadening effects	

Iterative BTE cycles	10-100 iterations	\(|\Phi^{(n+1)} - \Phi^{(n)}| 
  DFT energy cutoff	Material-dependent	Force convergence 

3.6.2 Common Convergence Issues

Problem: Diverging Scattering Rates

  Symptom: Extremely large scattering rates for some modes

  Causes:

Insufficient \(\mathbf{q}\)-point sampling (delta function not resolved)

  Too-small Gaussian smearing

  Numerical noise in third-order force constants

Solutions:

Increase \(\mathbf{q}\)-grid density

  Adjust smearing parameter (typical: 0.5 THz)

  Use symmetry to average force constants

  Check DFT convergence (forces should be 

Problem: Slow or Non-Convergent Iterative BTE

  Symptom: \(\kappa\) oscillates or changes slowly with iterations

  Causes:

Strong normal scattering (large N/U ratio)

  Low temperature (U processes suppressed)

  Under-relaxation needed for stability

Solutions:

Use under-relaxation: \(\Phi^{(n+1)} = (1-\alpha)\Phi^{(n)} + \alpha\Phi^{\text{new}}\) with \(\alpha = 0.1\)-0.5

  Increase iteration limit

  Use variational approach (ShengBTE default)

3.6.3 Benchmark: Silicon Thermal Conductivity

Convergence Study for Si at 300 K

  import numpy as np
import matplotlib.pyplot as plt

# Experimental value
kappa_exp = 145  # W/m·K

# q-grid convergence
q_grids = [15, 20, 25, 30, 35, 40]
kappa_q = [189, 168, 158, 152, 149, 147]  # RTA values

# Smearing convergence (30×30×30 grid)
smearing = [0.1, 0.3, 0.5, 0.7, 1.0, 1.5]  # THz
kappa_smear = [142, 149, 151, 152, 152, 151]

# Iterative BTE convergence (30×30×30, smearing=0.5)
iterations = [0, 5, 10, 20, 50, 100]
kappa_iter = [151, 163, 172, 180, 185, 186]  # 0 = RTA

fig, axes = plt.subplots(1, 3, figsize=(15, 4))

# q-grid
axes[0].plot(q_grids, kappa_q, 'o-', label='Calculated')
axes[0].axhline(kappa_exp, color='r', linestyle='--', label='Experiment')
axes[0].set_xlabel('q-grid size')
axes[0].set_ylabel('κ (W/m·K)')
axes[0].set_title('q-grid Convergence')
axes[0].legend()
axes[0].grid(True, alpha=0.3)

# Smearing
axes[1].plot(smearing, kappa_smear, 's-', label='Calculated')
axes[1].axhline(kappa_exp, color='r', linestyle='--', label='Experiment')
axes[1].set_xlabel('Gaussian smearing (THz)')
axes[1].set_ylabel('κ (W/m·K)')
axes[1].set_title('Smearing Parameter')
axes[1].legend()
axes[1].grid(True, alpha=0.3)

# Iterations
axes[2].plot(iterations, kappa_iter, '^-', label='Iterative BTE')
axes[2].axhline(kappa_exp, color='r', linestyle='--', label='Experiment')
axes[2].set_xlabel('Iterations')
axes[2].set_ylabel('κ (W/m·K)')
axes[2].set_title('Iterative Convergence')
axes[2].legend()
axes[2].grid(True, alpha=0.3)

plt.tight_layout()
plt.savefig('si_convergence.png', dpi=300, bbox_inches='tight')
plt.show()

# Final result with 4-phonon
print("Silicon at 300 K:")
print(f"  RTA (3-phonon):  {kappa_iter[0]:.1f} W/m·K")
print(f"  Iterative BTE (3-phonon):  {kappa_iter[-1]:.1f} W/m·K")
print(f"  With 4-phonon:  150 W/m·K")
print(f"  Experiment:  {kappa_exp} W/m·K")

3.7 Mean Free Path Analysis

3.7.1 Phonon Mean Free Path Distribution

The phonon mean free path (MFP) is:

\[
  \Lambda_{\mathbf{k}s} = v_{\mathbf{k}s} \tau_{\mathbf{k}s}
  \]

Different phonon modes contribute differently to thermal conductivity based on their MFP.
  The cumulative thermal conductivity is:

Cumulative \(\kappa\) vs MFP

\[
  \kappa(\Lambda_{\text{max}}) = \sum_{\mathbf{k}s, \, \Lambda_{\mathbf{k}s} 
  This shows what fraction of \(\kappa\) comes from phonons with MFP below a certain threshold.

MFP Distribution Analysis

  import numpy as np
import matplotlib.pyplot as plt

def calculate_mfp_distribution(omega, v, tau, kappa_mode):
  """
  Calculate cumulative thermal conductivity vs MFP

  Parameters:
  -----------
  omega : array, phonon frequencies (THz)
  v : array, group velocities (m/s)
  tau : array, relaxation times (ps)
  kappa_mode : array, mode contributions to κ (W/m·K)

  Returns:
  --------
  mfp_bins : array, MFP values (nm)
  kappa_cumulative : array, cumulative κ (W/m·K)
  """
  # Calculate MFP for each mode
  mfp = v * tau * 1e-3  # Convert ps·m/s to nm

  # Sort by MFP
  sort_idx = np.argsort(mfp)
  mfp_sorted = mfp[sort_idx]
  kappa_sorted = kappa_mode[sort_idx]

  # Cumulative sum
  kappa_cumulative = np.cumsum(kappa_sorted)

  return mfp_sorted, kappa_cumulative

# Example: Silicon at 300 K
n_modes = 10000
np.random.seed(42)

# Phonon properties (simplified model)
omega = np.random.lognormal(np.log(10), 0.5, n_modes)  # THz
v = 3000 + 2000*np.random.randn(n_modes)  # m/s
tau = 10 / omega**2  # ps, ω² scattering
tau = np.clip(tau, 0.1, 100)

# Mode contribution (proportional to C·v²·τ)
C_mode = omega**2 / (np.exp(omega/6.25) - 1)**2  # Simplified heat capacity at 300K
kappa_mode = C_mode * v**2 * tau
kappa_mode = kappa_mode / np.sum(kappa_mode) * 150  # Normalize to total κ = 150 W/m·K

# Calculate distribution
mfp, kappa_cum = calculate_mfp_distribution(omega, v, tau, kappa_mode)

# Plot
fig, (ax1, ax2) = plt.subplots(1, 2, figsize=(12, 4))

# Cumulative κ vs MFP
ax1.semilogx(mfp, kappa_cum, linewidth=2)
ax1.axhline(150, color='r', linestyle='--', alpha=0.5, label='Total κ')
ax1.axvline(100, color='g', linestyle='--', alpha=0.5, label='100 nm')
ax1.set_xlabel('Mean Free Path (nm)')
ax1.set_ylabel('Cumulative κ (W/m·K)')
ax1.set_title('Cumulative Thermal Conductivity')
ax1.grid(True, alpha=0.3)
ax1.legend()

# Differential contribution
mfp_bins = np.logspace(-1, 4, 50)
kappa_diff, _ = np.histogram(mfp, bins=mfp_bins, weights=kappa_mode)
mfp_centers = np.sqrt(mfp_bins[:-1] * mfp_bins[1:])

ax2.loglog(mfp_centers, kappa_diff, 'o-', linewidth=2)
ax2.set_xlabel('Mean Free Path (nm)')
ax2.set_ylabel('dκ/d(log Λ) (W/m·K)')
ax2.set_title('Differential MFP Contribution')
ax2.grid(True, alpha=0.3)

plt.tight_layout()
plt.savefig('mfp_distribution.png', dpi=300, bbox_inches='tight')
plt.show()

# Analysis
mfp_50 = mfp[np.searchsorted(kappa_cum, 75)]  # MFP for 50% of κ
mfp_90 = mfp[np.searchsorted(kappa_cum, 135)]  # MFP for 90% of κ

print(f"MFP Analysis for Si at 300 K:")
print(f"  50% of κ from phonons with MFP 

3.7.2 Coherent vs Incoherent Transport

The Boltzmann transport equation assumes incoherent (particle-like)
  phonon transport, where phonons scatter randomly and phase information is lost.
  However, at small length scales or low temperatures, coherent
  (wave-like) effects can emerge:

Transport Regimes

Regime	Condition	Characteristics	

Diffusive	\(L \gg \Lambda\)	Fourier's law valid, \(\kappa\) independent of size	

Ballistic	\(L \ll \Lambda\)	\(\kappa \propto L\), no scattering	

Quasi-ballistic	\(L \sim \Lambda\)	Size-dependent \(\kappa\), BTE with boundary scattering	

Coherent	\(L Wave interference, phonon tunneling	

When to Go Beyond BTE

The Boltzmann equation fails when coherent effects dominate:

Superlattices: Phonon interference at interfaces (\(d Nanophononic crystals: Phononic bandgaps and localization

  Extremely low \(T\): \(k_BT \ll \hbar\omega\), quantum effects

Methods for coherent transport: Green's function, wave packet dynamics, molecular dynamics.

3.8 Machine Learning for Thermal Conductivity

3.8.1 Why Machine Learning?

First-principles BTE calculations are computationally expensive, limiting large-scale
  screening. Machine learning offers a path to rapid prediction:

Speed: Predictions in seconds vs days of compute time

  Scalability: Screen millions of materials

  Insights: Identify key descriptors controlling \(\kappa\)

  Design: Inverse design for target thermal properties

3.8.2 Descriptors for Thermal Conductivity

Effective ML models require physically meaningful descriptors:

Common Thermal Conductivity Descriptors

Category	Descriptors	Physical Meaning	

Compositional	Atomic mass, electronegativity, radius	Element properties	

Structural	Lattice parameters, density, symmetry	Crystal structure	

Mechanical	Bulk modulus, shear modulus, Grüneisen parameter	Elasticity and anharmonicity	

Phononic	Debye temperature, sound velocity, phonon DOS	Harmonic properties	

Chemical	Ionicity, bond type, coordination number	Bonding character	

3.8.3 ML Workflow for Thermal Conductivity

graph TD
  A[Training Data] -->|Extract| B[Descriptors]
  B --> C[Feature Engineering]
  C --> D[Train ML Model]
  D --> E{Validate}
  E -->|Poor| F[Tune Hyperparameters]
  F --> D
  E -->|Good| G[Predict New Materials]
  G --> H[DFT Verification]
  H --> I[Update Training Set]
  I --> A

ML Prediction with Gradient Boosting

  import numpy as np
import pandas as pd
from sklearn.ensemble import GradientBoostingRegressor
from sklearn.model_selection import train_test_split, cross_val_score
from sklearn.metrics import mean_absolute_error, r2_score
import matplotlib.pyplot as plt

# Example dataset (simplified)
# In reality, use databases like Materials Project, JARVIS
data = {
  'material': ['Si', 'Ge', 'Diamond', 'c-BN', 'GaN', 'AlN', 'GaAs', 'PbTe'],
  'mass_avg': [28.1, 72.6, 12.0, 12.4, 41.9, 20.5, 72.3, 167.0],  # amu
  'density': [2.33, 5.32, 3.51, 3.45, 6.15, 3.26, 5.32, 8.24],  # g/cm³
  'debye_temp': [645, 374, 2230, 1900, 600, 950, 344, 136],  # K
  'sound_vel': [6400, 3900, 17500, 14800, 6500, 10500, 4730, 1900],  # m/s
  'gruneisen': [0.99, 1.0, 1.05, 1.2, 1.3, 0.8, 0.87, 1.5],
  'kappa_300K': [145, 60, 2000, 1300, 130, 285, 55, 2.5]  # W/m·K (target)
}

df = pd.DataFrame(data)

# Features and target
features = ['mass_avg', 'density', 'debye_temp', 'sound_vel', 'gruneisen']
X = df[features].values
y = np.log10(df['kappa_300K'].values)  # Log scale for large κ range

# Train-test split
X_train, X_test, y_train, y_test = train_test_split(X, y, test_size=0.3, random_state=42)

# Train model
model = GradientBoostingRegressor(
  n_estimators=100,
  learning_rate=0.1,
  max_depth=3,
  random_state=42
)

model.fit(X_train, y_train)

# Predictions
y_pred_train = model.predict(X_train)
y_pred_test = model.predict(X_test)

# Convert back from log scale
kappa_pred_train = 10**y_pred_train
kappa_pred_test = 10**y_pred_test
kappa_true_train = 10**y_train
kappa_true_test = 10**y_test

# Metrics
mae_test = mean_absolute_error(kappa_true_test, kappa_pred_test)
r2_test = r2_score(kappa_true_test, kappa_pred_test)

print("Model Performance:")
print(f"  Test MAE: {mae_test:.1f} W/m·K")
print(f"  Test R²:  {r2_test:.3f}")
print()

# Feature importance
importance = model.feature_importances_
for feat, imp in zip(features, importance):
  print(f"  {feat:15s}: {imp:.3f}")

# Visualize
fig, ax = plt.subplots(figsize=(6, 6))
ax.scatter(kappa_true_train, kappa_pred_train, s=100, alpha=0.6, label='Train')
ax.scatter(kappa_true_test, kappa_pred_test, s=100, alpha=0.6, label='Test')
ax.plot([1, 2000], [1, 2000], 'k--', alpha=0.3)
ax.set_xscale('log')
ax.set_yscale('log')
ax.set_xlabel('True κ (W/m·K)')
ax.set_ylabel('Predicted κ (W/m·K)')
ax.set_title('ML Thermal Conductivity Prediction')
ax.legend()
ax.grid(True, alpha=0.3)
plt.tight_layout()
plt.savefig('ml_kappa_prediction.png', dpi=300, bbox_inches='tight')
plt.show()

# Predict new material
new_material = np.array([[50, 4.0, 800, 7000, 1.1]])  # Example
kappa_new = 10**model.predict(new_material)[0]
print(f"\nPrediction for new material: κ ≈ {kappa_new:.1f} W/m·K")

3.8.4 Advanced ML Approaches

State-of-the-Art ML Methods for \(\kappa\)

Neural networks: Deep learning with crystal graph representations

  Gaussian process regression: Uncertainty quantification for active learning

  Transfer learning: Leverage BTE calculations on simple systems

  Multi-fidelity models: Combine cheap DFT and expensive BTE data

  Physics-informed NN: Embed BTE equations as constraints

3.9 High-Throughput Thermal Conductivity Screening

3.9.1 Workflow for Large-Scale Screening

graph LR
  A[Materials Database] --> B[Filter by Stability]
  B --> C[Compute Harmonic Phonons]
  C --> D{Positive Frequencies?}
  D -->|Yes| E[Estimate κ with RTA]
  D -->|No| Z[Discard]
  E --> F{κ in Target Range?}
  F -->|Yes| G[Full BTE Calculation]
  F -->|No| Z
  G --> H[Validate Top Candidates]
  H --> I[Experimental Synthesis]

3.9.2 Computational Cost Reduction Strategies

Pre-screening with ML: Narrow candidates before DFT

  Coarse grids first: Use 15×15×15, refine only for promising materials

  RTA as filter: Full BTE only for \(\kappa^{\text{RTA}} > \text{threshold}\)

  Symmetry exploitation: Reduce irreducible \(\mathbf{q}\)-points

  Parallel computing: Distribute \(\mathbf{q}\)-points across nodes

3.9.3 Case Study: Screening for Low-κ Thermoelectrics

Thermoelectric Screening Workflow

  import numpy as np
import matplotlib.pyplot as plt

# Simplified screening example
materials = [
  'PbTe', 'SnTe', 'GeTe', 'PbSe', 'SnSe',
  'Bi2Te3', 'Sb2Te3', 'CoSb3', 'Mg2Si', 'Mg2Sn'
]

# Properties from literature / databases
kappa_300K = np.array([2.5, 3.8, 2.0, 2.0, 0.7, 1.5, 1.8, 4.0, 7.5, 8.0])
seebeck = np.array([170, 150, 180, 160, 230, 200, 180, 100, 300, 280])  # μV/K
sigma = np.array([2e4, 1.5e4, 3e4, 2.5e4, 0.5e4, 1e4, 1.2e4, 5e4, 0.8e4, 1e4])  # S/m

# Thermoelectric figure of merit: ZT = S²σT/κ
T = 300  # K
ZT = (seebeck * 1e-6)**2 * sigma * T / kappa_300K

# Power factor
PF = (seebeck**2) * sigma / 1e3  # mW/m·K²

# Screening criteria
target_kappa_max = 3.0  # W/m·K
target_ZT_min = 0.3

# Filter
mask = (kappa_300K  target_ZT_min)
candidates = [m for m, keep in zip(materials, mask) if keep]

print("Thermoelectric Screening Results:")
print("=" * 60)
for mat, k, s, sig, zt in zip(materials, kappa_300K, seebeck, sigma, ZT):
  status = "✓ PASS" if (k  target_ZT_min) else "✗ Fail"
  print(f"{mat:10s} κ={k:.2f} W/m·K  S={s:3.0f} μV/K  ZT={zt:.3f}  {status}")

print(f"\nCandidates for detailed study: {', '.join(candidates)}")

# Visualize
fig, ax = plt.subplots(figsize=(8, 6))
colors = ['green' if m else 'gray' for m in mask]
scatter = ax.scatter(kappa_300K, ZT, s=200, c=colors, alpha=0.7, edgecolors='black')

for i, mat in enumerate(materials):
  ax.annotate(mat, (kappa_300K[i], ZT[i]),
  xytext=(5, 5), textcoords='offset points', fontsize=9)

ax.axvline(target_kappa_max, color='r', linestyle='--', label=f'κ  {target_ZT_min}')
ax.set_xlabel('Thermal Conductivity κ (W/m·K)', fontsize=12)
ax.set_ylabel('Figure of Merit ZT', fontsize=12)
ax.set_title('Thermoelectric Materials Screening', fontsize=14)
ax.legend()
ax.grid(True, alpha=0.3)
plt.tight_layout()
plt.savefig('thermoelectric_screening.png', dpi=300, bbox_inches='tight')
plt.show()

3.10 Practical Examples

3.10.1 Silicon: Benchmark Calculation

Silicon is the standard benchmark for thermal transport codes. Let's walk through
  a complete calculation workflow.

Complete Silicon Workflow (Conceptual)

  """
Silicon thermal conductivity calculation workflow
Requires: VASP, phonopy, phono3py (or ShengBTE)
"""

# Step 1: DFT structure optimization
# INCAR: PREC=Accurate, ENCUT=500, EDIFF=1E-8
# Optimize until forces 

3.10.2 PbTe: Thermoelectric Material

Lead telluride (PbTe) is a classic thermoelectric material with intrinsically low
  thermal conductivity due to heavy atoms and strong anharmonicity.

PbTe Analysis

  import numpy as np
import matplotlib.pyplot as plt

# Simulated data for PbTe (based on literature)
T = np.array([300, 400, 500, 600, 700, 800])

# Thermal conductivity components
kappa_lattice = np.array([2.5, 2.3, 2.1, 2.0, 1.9, 1.8])  # W/m·K, phonon contribution
kappa_electron = 0.3 * np.ones_like(T)  # Electronic contribution (doped)
kappa_total = kappa_lattice + kappa_electron

# Key features of PbTe
print("PbTe Thermal Transport Characteristics:")
print("=" * 60)
print("  Crystal structure: Rock salt (Fm-3m)")
print("  Lattice parameter: a = 6.46 Å")
print("  Average atomic mass: 167 amu (very heavy)")
print("  Grüneisen parameter: γ ≈ 1.5 (strong anharmonicity)")
print("  Debye temperature: θ_D ≈ 136 K (soft phonons)")
print()
print("Why is κ_lattice so low?")
print("  1. Heavy atoms → low phonon velocities")
print("  2. Strong anharmonicity → short phonon lifetimes")
print("  3. Avoided crossing in acoustic-optical branches")
print("  4. Soft TO phonon mode → strong scattering")
print()

# Temperature dependence
fig, (ax1, ax2) = plt.subplots(1, 2, figsize=(12, 4))

# κ vs T
ax1.plot(T, kappa_lattice, 's-', linewidth=2, label='Lattice')
ax1.plot(T, kappa_electron, 'o-', linewidth=2, label='Electronic')
ax1.plot(T, kappa_total, '^-', linewidth=2, label='Total')
ax1.set_xlabel('Temperature (K)')
ax1.set_ylabel('Thermal Conductivity (W/m·K)')
ax1.set_title('PbTe Thermal Conductivity')
ax1.legend()
ax1.grid(True, alpha=0.3)

# κ^-1 vs T (approximately linear at high T)
ax2.plot(T, 1/kappa_lattice, 's-', linewidth=2)
ax2.set_xlabel('Temperature (K)')
ax2.set_ylabel('1/κ_lattice (m·K/W)')
ax2.set_title('Inverse Thermal Conductivity\n(High-T Umklapp behavior)')
ax2.grid(True, alpha=0.3)

plt.tight_layout()
plt.savefig('pbte_thermal_conductivity.png', dpi=300, bbox_inches='tight')
plt.show()

# Compare to Si
print("\nComparison: PbTe vs Silicon at 300 K")
print("-" * 60)
print(f"{'Property':<30s} {'PbTe':<15s} {'Si':<15s}")
print("-" * 60)
print(f"{'κ_lattice (W/m·K)':<30s} {kappa_lattice[0]:<15.1f} {145:<15.1f}")
print(f"{'Average mass (amu)':<30s} {167:<15.1f} {28.1:<15.1f}")
print(f"{'Debye temperature (K)':<30s} {136:<15.1f} {645:<15.1f}")
print(f"{'Grüneisen parameter':<30s} {1.5:<15.1f} {0.99:<15.1f}")
print(f"{'κ_PbTe / κ_Si':<30s} {kappa_lattice[0]/145:<15.3f} {'—':<15s}")
print("-" * 60)

3.11 Summary and Best Practices

Chapter Summary

This chapter covered advanced thermal transport calculations:

The full phonon Boltzmann transport equation captures collective drift and normal processes

  Iterative BTE solutions improve accuracy by 20-200% over RTA

  Three-phonon scattering rates are computed from first-principles anharmonic force constants

  Four-phonon processes are essential for accurate predictions in many materials

  ShengBTE, almaBTE, and Phono3py are mature tools for thermal conductivity calculations

  Convergence requires careful attention to \(\mathbf{q}\)-grids, smearing, and iteration limits

  MFP analysis reveals contributions from different length scales

  Machine learning enables rapid screening and descriptor identification

  High-throughput workflows combine filtering, ML pre-screening, and selective BTE calculations

Best Practices for Thermal Conductivity Calculations

Start with structure optimization: Converge DFT forces to Validate harmonic phonons: No imaginary frequencies in stable structures

  Test convergence systematically: q-grid, cutoff distance, smearing

  Use symmetry: Reduce computational cost by symmetry operations

  Check RTA first: If RTA is accurate enough, save computational effort

  Consider four-phonon: Important for high-κ materials and high temperatures

  Validate against experiment: At least one well-known material (Si, diamond)

  Analyze MFP distributions: Understand which phonons contribute to heat transport

  Document methodology: DFT settings, grids, smearing for reproducibility

  Use databases wisely: Materials Project, JARVIS for pre-screening

Exercises

Exercise 1: Theoretical Understanding

Question: Explain why the relaxation time approximation (RTA) underestimates
  thermal conductivity in materials with strong normal scattering.

Hint: Consider momentum conservation in normal processes and the concept of
  phonon drift.

Exercise 2: Scattering Rate Calculation

Task: A phonon mode at 5 THz has a three-phonon scattering rate of
  \(\Gamma_3 = 2 \times 10^{12}\) s\(^{-1}\) and a four-phonon rate of
  \(\Gamma_4 = 5 \times 10^{11}\) s\(^{-1}\) at 300 K.

Calculate the total relaxation time \(\tau\).

  What is the mean free path if the group velocity is 3000 m/s?

  At 600 K, \(\Gamma_4\) increases to \(2 \times 10^{12}\) s\(^{-1}\) while
  \(\Gamma_3\) is unchanged. What is the new \(\tau\) and MFP?

Exercise 3: Convergence Analysis

Task: You calculate thermal conductivity of GaN with different \(\mathbf{q}\)-grids:

15×15×15: \(\kappa = 185\) W/m·K

  20×20×20: \(\kappa = 168\) W/m·K

  25×25×25: \(\kappa = 159\) W/m·K

  30×30×30: \(\kappa = 155\) W/m·K

  35×35×35: \(\kappa = 153\) W/m·K

Plot \(\kappa\) vs grid density and assess convergence.

  Estimate the converged value using Richardson extrapolation.

  What grid would you use for production calculations? Why?

Exercise 4: MFP Distribution

Programming Task: Modify the MFP distribution code to:

Separate acoustic and optical phonon contributions

  Plot cumulative \(\kappa\) vs frequency instead of MFP

  Identify the frequency range contributing 50% of total \(\kappa\)

  Discuss implications for nanostructuring strategies

Exercise 5: Machine Learning Extension

Project: Extend the ML thermal conductivity model:

Add more materials to the training set (use Materials Project API or JARVIS)

  Test different ML algorithms (Random Forest, Neural Network, XGBoost)

  Perform feature importance analysis to identify key descriptors

  Implement cross-validation to assess model robustness

  Predict \(\kappa\) for 5 new materials and compare to DFT/BTE if available

Exercise 6: Thermoelectric Screening

Task: Design a computational screening workflow to identify new thermoelectric
  materials with \(ZT > 1\) at 600 K.

What filters would you apply at each stage (stability, bandgap, \(\kappa\))?

  Estimate the computational cost for screening 10,000 materials

  How would you balance accuracy vs throughput?

  Propose 3 material families as promising candidates and justify

Further Reading

Key Review Papers

Lindsay, L., Broido, D. A. & Mingo, N. "Lattice thermal conductivity of semiconductors:
  Perspectives from multiscale simulations." J. Phys.: Condens. Matter 28,
  013001 (2016).

  Jain, A. & McGaughey, A. J. H. "Strongly anisotropic in-plane thermal transport in
  single-layer black phosphorene." Sci. Rep. 5, 8501 (2015).

  Carrete, J., Li, W., Mingo, N., Wang, S. & Curtarolo, S. "Finding unprecedentedly
  low-thermal-conductivity half-Heusler semiconductors via high-throughput materials modeling."
  Phys. Rev. X 4, 011019 (2014).

  Feng, T. & Ruan, X. "Quantum mechanical prediction of four-phonon scattering rates and
  reduced thermal conductivity of solids." Phys. Rev. B 93,
  045202 (2016).

Software Documentation

ShengBTE: www.shengbte.org

  almaBTE: almabte.bitbucket.io

  Phono3py: phonopy.github.io/phono3py

  Phonopy: phonopy.github.io/phonopy

Machine Learning for Materials

Carrete, J., Mingo, N., Wang, S. & Curtarolo, S. "Nanograined half-Heusler semiconductors
  as advanced thermoelectrics: An ab initio high-throughput statistical study."
  Adv. Funct. Mater. 24, 7427 (2014).

  Seko, A., Hayashi, H., Nakayama, K., Takahashi, A. & Tanaka, I. "Representation of
  compounds for machine-learning prediction of physical properties." Phys. Rev. B
  95, 144110 (2017).

← Chapter 2: Anharmonic Lattice Dynamics

↑ Back to Index

Chapter 4: Phonon Transport in Nanostructures →

© 2025 Materials Informatics Knowledge Base. All rights reserved.

Home |
  Materials Science |
  Advanced Phonon Physics
