Repository: YusukeHashimotoLab/AI-Knowledge-Notes

# AI Knowledge Notes / AI知識ノート
[English](#english) | [日本語](#japanese)

---

<a name="english"></a>

## English

### Overview

A comprehensive knowledge base on **Materials Informatics** and **AI technologies**, developed at Tohoku University. This project provides systematic educational resources covering 21 series of technical topics, from fundamentals to advanced applications.

### 📚 Content

**21 Series of Technical Documentation:**

**Core Materials Informatics:**
- Materials Informatics Introduction
- Materials Database Introduction
- Computational Materials Basics
- Data-Driven Materials Science
- Materials Applications

**Domain-Specific Applications:**
- Battery Materials MI

File: knowledge/en/MS/phonon-advanced/chapter-5.html
Chapter 5: Phonon Engineering - Advanced Phonon Physics

Home >
  Materials Science >
  Advanced Phonon Physics >
  Chapter 5

Chapter 5: Phonon Engineering

Learning Objectives

Understand the phonon-glass electron-crystal concept for thermoelectric materials

  Learn strategies for reducing lattice thermal conductivity

  Master the principles of phononic crystals and band gap engineering

  Explore advanced thermal devices: diodes, transistors, and switches

  Understand coherent phonon control and phonon lasers

  Apply machine learning to phonon materials discovery

  Implement computational tools for phonon engineering

1. Introduction to Phonon Engineering

Phonon engineering represents a paradigm shift in materials design, where we actively manipulate phonon properties to achieve desired thermal, mechanical, and electronic characteristics. Unlike passive thermal management, phonon engineering enables:

Decoupling of thermal and electrical properties: Essential for thermoelectrics

  Active thermal control: Thermal diodes, switches, and transistors

  Wave-based thermal devices: Phononic crystals and metamaterials

  Coherent phonon manipulation: Quantum and classical control

graph TB
  A[Phonon Engineering] --> B[Thermoelectric Materials]
  A --> C[Phononic Crystals]
  A --> D[Thermal Devices]
  A --> E[Coherent Control]

  B --> B1[Low κ_L Strategies]
  B --> B2[PGEC Concept]
  B --> B3[Nanostructuring]

  C --> C1[Band Gap Design]
  C --> C2[Wave Guiding]
  C --> C3[Metamaterials]

  D --> D1[Thermal Diodes]
  D --> D2[Thermal Transistors]
  D --> D3[Thermal Memory]

  E --> E1[Ultrafast Control]
  E --> E2[Phonon Lasers]
  E --> E3[Quantum Phononics]

The field has been revolutionized by advances in:

Nanoscale fabrication techniques

  Computational materials design (DFT, molecular dynamics)

  Ultrafast spectroscopy and time-resolved measurements

  Machine learning for materials discovery

2. Thermoelectric Materials: The PGEC Concept

2.1 Thermoelectric Figure of Merit

The thermoelectric efficiency is quantified by the dimensionless figure of merit:

$$ZT = \frac{S^2\sigma T}{\kappa} = \frac{S^2\sigma T}{\kappa_e + \kappa_L}$$

where:

\(S\): Seebeck coefficient (thermopower)

  \(\sigma\): Electrical conductivity

  \(\kappa_e\): Electronic thermal conductivity

  \(\kappa_L\): Lattice thermal conductivity

  \(T\): Absolute temperature

The challenge: \(S\), \(\sigma\), and \(\kappa_e\) are coupled through carrier concentration. Maximizing \(ZT\) requires:

$$\text{Maximize: } S^2\sigma \quad \text{while} \quad \text{Minimize: } \kappa_L$$

2.2 The Phonon-Glass Electron-Crystal (PGEC) Paradigm

Glen Slack (1995) proposed the PGEC concept: an ideal thermoelectric material should have:

Electron-crystal behavior: High carrier mobility, good electrical conductivity

  Phonon-glass behavior: Low lattice thermal conductivity, strong phonon scattering

Key Insight: Electrons and phonons have different length scales. We can scatter phonons (nm-μm wavelengths) without significantly affecting electrons (Fermi wavelength ~0.1 nm).

2.3 Strategies for Reducing κ_L

Strategy 1: Complex Crystal Structures

Materials with many atoms per unit cell naturally have:

More phonon branches (3N modes for N atoms)

  Lower phonon velocities due to increased dispersion

  More phase space for umklapp scattering

The minimum thermal conductivity (Cahill-Pohl limit) for a material with sound velocity \(v_s\) and atomic volume \(V_a\) is:

$$\kappa_{\min} \approx k_B \left(\frac{\pi}{6}\right)^{1/3} n^{2/3} v_s$$

where \(n = 1/V_a\) is the atomic density.

Strategy 2: Rattler Atoms and Anharmonic Scattering

Skutterudites (e.g., CoSb₃) and clathrates contain "cage" structures that can host loosely bound atoms (rattlers). These rattlers:

Have low-frequency resonant modes

  Scatter heat-carrying acoustic phonons

  Contribute to "avoided crossing" behavior

The scattering rate from rattlers is:

$$\tau_{\text{rattler}}^{-1} = \frac{\pi\omega^2}{2} g(\omega) |V_{\text{coupling}}|^2$$

where \(g(\omega)\) is the density of states and \(V_{\text{coupling}}\) is the coupling strength.

Strategy 3: Solid Solutions and Alloy Scattering

Substitutional disorder scatters phonons via mass and strain fluctuations. The scattering rate (Klemens-Callaway model):

$$\tau_{\text{alloy}}^{-1} = \frac{V_0\omega^4}{4\pi v^3} \Gamma$$

where the disorder parameter is:

$$\Gamma = x(1-x)\left[\left(\frac{\Delta M}{M}\right)^2 + \epsilon\left(\frac{\Delta a}{a}\right)^2\right]$$

\(x\): composition, \(\Delta M/M\): mass difference, \(\Delta a/a\): lattice parameter difference, \(\epsilon\): strain parameter (~100).

Strategy 4: Nanostructuring

Introducing interfaces at multiple length scales:

graph LR
  A[Length Scale] --> B[Atomic ~0.1 nm]
  A --> C[Nanoscale ~10 nm]
  A --> D[Mesoscale ~100 nm]
  A --> E[Microscale ~1 μm]

  B --> B1[Point defects
Substitutions]
  C --> C1[Nanoparticles
Quantum dots]
  D --> D1[Grain boundaries
Precipitates]
  E --> E1[Microstructure
Composites]

  style B1 fill:#e1f5ff
  style C1 fill:#fff4e1
  style D1 fill:#ffe1f5
  style E1 fill:#e1ffe1

The "all-scale hierarchical" architecture targets phonons of different mean free paths simultaneously.

2.4 Interface Thermal Resistance (Kapitza Resistance)

When phonons encounter an interface, thermal resistance arises from:

Acoustic mismatch (different sound velocities)

  Diffuse scattering at rough interfaces

  Phonon mode mismatch

The Kapitza resistance \(R_K\) (in K·m²/W) is defined by:

$$Q = \frac{\Delta T}{R_K}$$

The acoustic mismatch model (AMM) predicts:

$$R_K^{-1} = \sum_{\text{polarizations}} \frac{k_B}{4\pi^2\hbar} \int_0^{\omega_{\max}} \alpha(\omega) v_{\perp}(\omega) n(\omega)[n(\omega)+1] \omega^2 d\omega$$

where \(\alpha(\omega)\) is the transmission coefficient and \(v_{\perp}\) is the normal velocity component.

Example: Si/Ge interface at 300 K has \(R_K \approx 10^{-8}\) K·m²/W. For a 10 nm Si film with Ge interfaces:

  $$\kappa_{\text{eff}} = \left(\frac{1}{\kappa_{\text{bulk}}} + \frac{2R_K}{d}\right)^{-1}$$

  With \(\kappa_{\text{Si}} = 150\) W/m·K, \(d = 10\) nm:

  $$\kappa_{\text{eff}} \approx 33 \text{ W/m·K}$$

  A 5× reduction from interface scattering alone!

3. Phononic Crystals and Metamaterials

3.1 Phononic Band Gaps

Phononic crystals are artificial periodic structures that exhibit band gaps—frequency ranges where phonon propagation is forbidden. The mechanism is analogous to electronic band gaps in semiconductors.

For a 1D periodic system with period \(a\), Bloch's theorem gives:

$$u(x) = e^{ikx} u_k(x), \quad u_k(x+a) = u_k(x)$$

The dispersion relation \(\omega(k)\) is periodic in reciprocal space with period \(2\pi/a\). Band gaps open at the Brillouin zone boundaries due to Bragg scattering.

Bragg Condition for Phononic Crystals

$$\lambda = \frac{2a}{n}, \quad n = 1, 2, 3, \ldots$$

For thermal phonons at room temperature (\(k_B T \approx 26\) meV, \(\omega \approx 6\) THz), the required periodicity is:

$$a \approx \frac{v_s}{2f} \approx \frac{5000 \text{ m/s}}{2 \times 6 \times 10^{12} \text{ Hz}} \approx 400 \text{ nm}$$

3.2 Types of Phononic Crystals

graph TB
  A[Phononic Crystals] --> B[1D Multilayers]
  A --> C[2D Periodic Arrays]
  A --> D[3D Phononic Crystals]

  B --> B1[Superlattices
DBRs]
  C --> C1[Pillar arrays
Hole arrays]
  D --> D1[Woodpile
Inverse opal]

  A --> E[Mechanism]
  E --> E1[Bragg Scattering]
  E --> E2[Local Resonance]
  E --> E3[Hybridization]

Bragg vs. Locally Resonant Band Gaps

Property	Bragg Scattering	Local Resonance	

Mechanism	Periodic structure	Resonant scatterers	

Wavelength	\(\lambda \sim a\)	\(\lambda \gg a\)	

Periodicity required	\(a \sim \lambda/2\)	\(a \ll \lambda\)	

Frequency range	High frequency	Low frequency	

Example	Si/SiO₂ superlattice	Pillars on membrane	

3.3 Phonon Waveguiding and Focusing

Phononic crystals can guide phonons along specific paths, analogous to optical waveguides. Applications include:

Thermal waveguides: Direct heat flow along desired paths

  Phonon collimation: Reduce spreading of thermal energy

  Phonon focusing: Concentrate phonons for local heating

Application: Phononic waveguides in microelectronics can route heat away from hot spots to heat sinks, improving thermal management in high-power devices.

3.4 Python Implementation: 1D Phononic Band Structure

Let's calculate the phononic band structure of a 1D superlattice using the transfer matrix method.

import numpy as np
import matplotlib.pyplot as plt
from scipy import linalg

class PhononicCrystal1D:
  """
  1D phononic crystal band structure calculator using transfer matrix method.

  The structure consists of alternating layers of two materials.
  """

  def __init__(self, rho1, c1, d1, rho2, c2, d2):
  """
  Parameters
  ----------
  rho1, rho2 : float
  Mass densities (kg/m³)
  c1, c2 : float
  Longitudinal sound velocities (m/s)
  d1, d2 : float
  Layer thicknesses (m)
  """
  self.rho1 = rho1
  self.rho2 = rho2
  self.c1 = c1
  self.c2 = c2
  self.d1 = d1
  self.d2 = d2
  self.a = d1 + d2  # Lattice constant

  # Acoustic impedances
  self.Z1 = rho1 * c1
  self.Z2 = rho2 * c2

  def transfer_matrix(self, omega, k_bloch):
  """
  Calculate transfer matrix for one unit cell.

  For a layer i, the local transfer matrix is:
  M_i = [[cos(k_i*d_i), -j*Z_i*sin(k_i*d_i)],
  [-j/Z_i*sin(k_i*d_i), cos(k_i*d_i)]]

  Parameters
  ----------
  omega : float
  Angular frequency (rad/s)
  k_bloch : float
  Bloch wavevector (1/m)

  Returns
  -------
  M : 2x2 complex array
  Total transfer matrix
  """
  # Wave vectors in each layer
  k1 = omega / self.c1
  k2 = omega / self.c2

  # Layer 1 transfer matrix
  M1 = np.array([
  [np.cos(k1 * self.d1), -1j * self.Z1 * np.sin(k1 * self.d1)],
  [-1j / self.Z1 * np.sin(k1 * self.d1), np.cos(k1 * self.d1)]
  ], dtype=complex)

  # Layer 2 transfer matrix
  M2 = np.array([
  [np.cos(k2 * self.d2), -1j * self.Z2 * np.sin(k2 * self.d2)],
  [-1j / self.Z2 * np.sin(k2 * self.d2), np.cos(k2 * self.d2)]
  ], dtype=complex)

  # Total transfer matrix for unit cell
  M = M1 @ M2

  return M

  def dispersion_relation(self, omega, k_bloch):
  """
  Bloch dispersion relation: det(M - exp(ika)I) = 0
  Equivalent to: Tr(M) = 2*cos(ka)

  Returns
  -------
  residual : float
  Should be zero for valid (omega, k) pairs
  """
  M = self.transfer_matrix(omega, k_bloch)
  trace = np.trace(M)

  # Bloch condition
  residual = np.abs(trace - 2 * np.cos(k_bloch * self.a))
  return residual

  def compute_band_structure(self, k_points=100, omega_max=None, omega_points=500):
  """
  Compute phononic band structure by finding omega(k).

  Parameters
  ----------
  k_points : int
  Number of k-points in first Brillouin zone
  omega_max : float, optional
  Maximum frequency (rad/s). If None, auto-calculated.
  omega_points : int
  Number of frequency points to search

  Returns
  -------
  k_values : array
  Bloch wavevectors
  omega_bands : array
  Frequencies for each band
  """
  # First Brillouin zone: -π/a to π/a
  k_values = np.linspace(-np.pi/self.a, np.pi/self.a, k_points)

  if omega_max is None:
  # Estimate maximum frequency from sound velocities
  omega_max = 2 * np.pi * max(self.c1, self.c2) / min(self.d1, self.d2)

  omega_search = np.linspace(0, omega_max, omega_points)

  # Store band structure (multiple branches)
  omega_bands = []

  for k in k_values:
  # Find frequencies where dispersion relation is satisfied
  omegas_at_k = []

  for omega in omega_search:
  M = self.transfer_matrix(omega, k)
  trace = np.trace(M).real

  # Bloch condition: |Tr(M)| <= 2 (propagating states)
  if np.abs(trace) <= 2.0:
  # More refined search around this point
  if len(omegas_at_k) == 0 or omega - omegas_at_k[-1] > omega_max/omega_points*2:
  omegas_at_k.append(omega)

  omega_bands.append(omegas_at_k)

  return k_values, omega_bands

  def plot_band_structure(self, k_values, omega_bands, freq_units='THz'):
  """
  Plot phononic band structure.

  Parameters
  ----------
  k_values : array
  Bloch wavevectors
  omega_bands : list of lists
  Frequencies at each k-point
  freq_units : str
  'THz', 'GHz', or 'rad/s'
  """
  fig, ax = plt.subplots(figsize=(10, 6))

  # Convert units
  if freq_units == 'THz':
  conversion = 1e-12 / (2*np.pi)
  ylabel = 'Frequency (THz)'
  elif freq_units == 'GHz':
  conversion = 1e-9 / (2*np.pi)
  ylabel = 'Frequency (GHz)'
  else:
  conversion = 1.0
  ylabel = 'Angular Frequency (rad/s)'

  # Plot each branch
  max_branches = max(len(omegas) for omegas in omega_bands)

  for branch_idx in range(max_branches):
  k_plot = []
  omega_plot = []

  for k, omegas in zip(k_values, omega_bands):
  if branch_idx  (max(all_freqs) - min(all_freqs)) / 100:  # >1% of total range
  gaps.append((all_freqs[i], all_freqs[i+1]))

  return gaps

gaps = find_band_gaps(omega_vals, k_vals)
print(f"\nNumber of band gaps: {len(gaps)}")
for i, (f_low, f_high) in enumerate(gaps):
  f_low_THz = f_low / (2*np.pi*1e12)
  f_high_THz = f_high / (2*np.pi*1e12)
  gap_width = (f_high - f_low) / (2*np.pi*1e12)
  print(f"Gap {i+1}: {f_low_THz:.2f} - {f_high_THz:.2f} THz (width: {gap_width:.2f} THz)")

Expected Output:

Band structure showing multiple phonon branches

  Band gaps at Brillouin zone boundaries (k = ±π/a)

  Gap widths depending on acoustic impedance contrast

Key Result: Larger impedance mismatch (Z₁/Z₂) → wider band gaps. For Si/SiO₂, the first gap typically appears around 0.5-1 THz for 10 nm layer thickness.

4. Thermal Devices: Diodes, Transistors, and Switches

4.1 Thermal Diodes (Thermal Rectifiers)

A thermal diode allows heat to flow preferentially in one direction, analogous to an electrical diode. The rectification coefficient is:

$$R = \frac{|Q_+ - Q_-|}{\min(Q_+, Q_-)}$$

where \(Q_+\) and \(Q_-\) are heat currents in forward and reverse bias.

Mechanisms for Thermal Rectification

Asymmetric material interfaces: Temperature-dependent thermal conductivity
  
  $$\kappa(T) = \kappa_0 \left(\frac{T}{T_0}\right)^n$$

Different \(n\) values on each side create rectification.

Nonlinear lattice dynamics: Anharmonic interactions lead to thermal expansion asymmetry

Phase transitions: VO₂ undergoes metal-insulator transition at 340 K
  
  Below transition: \(\kappa \approx 5\) W/m·K (insulator)

  Above transition: \(\kappa \approx 6\) W/m·K (metal)

Geometric asymmetry: Nanoscale constrictions with asymmetric shapes

Example: Graphene-CNT junction thermal diode

  A junction between a graphene sheet and carbon nanotube shows rectification due to:

Asymmetric phonon density of states

  Different temperature dependence of κ in 2D (graphene) vs. 1D (CNT)

Measured rectification: R ≈ 0.4 (40% asymmetry)

4.2 Thermal Transistors

A thermal transistor modulates heat flow through a "collector-emitter" channel using a "gate" signal. Key parameters:

Thermal gain: \(\beta = \Delta Q_{\text{CE}} / \Delta Q_{\text{gate}}\)

  Switching ratio: \(Q_{\text{on}} / Q_{\text{off}}\)

  Response time: How fast it can switch

Implementation Strategies

graph LR
  A[Gate Signal] --> B{Modulation
Mechanism}

  B --> C[Strain-induced
κ change]
  B --> D[Electric field
coupling]
  B --> E[Magnetic field
coupling]
  B --> F[Optical
excitation]

  C --> G[CNT bundle stretching]
  D --> H[Ferroelectric gating]
  E --> I[Magnon-phonon coupling]
  F --> J[Coherent phonons]

  G --> K[Heat Flow
Modulation]
  H --> K
  I --> K
  J --> K

State of the Art: CNT-based thermal transistors have achieved:
  
  Switching ratio: ~1.4×

  Response time: ~1 ms

  Thermal gain: Limited to β 
  Still far from practical applications, but proof-of-concept demonstrated.

4.3 Thermal Memory and Logic

Beyond passive devices, there's growing interest in thermal memory and logic gates:

Thermal memory: Bistable thermal states (high/low κ) represent 0/1

  Thermal logic gates: AND, OR, NOT operations with heat flows

  Thermal computing: Information processing using phonons

Challenges:

Heat diffusion is much slower than electron transport (~μs vs. ps)

  Heat is hard to confine (no thermal "insulator" like electrical insulators)

  Energy efficiency concerns

5. Coherent Phonon Control

5.1 Ultrafast Phonon Generation

Coherent phonons are collective lattice vibrations with well-defined phase relationships. Generation mechanisms:

1. Impulsive Stimulated Raman Scattering (ISRS)

An ultrashort laser pulse (femtoseconds) creates a coherent phonon through Raman process:

$$Q(t) = Q_0 \cos(\omega_0 t + \phi) e^{-\gamma t}$$

where \(Q(t)\) is the phonon amplitude, \(\omega_0\) is the phonon frequency, \(\phi\) is the initial phase, and \(\gamma\) is the damping rate.

2. Displacive Excitation of Coherent Phonons (DECP)

Sudden change in electronic state shifts the equilibrium position of atoms, launching coherent oscillations.

3. Surface Acoustic Wave (SAW) Transducers

Interdigitated transducers (IDTs) on piezoelectric substrates generate coherent acoustic waves at GHz frequencies.

5.2 Detection of Coherent Phonons

Time-resolved reflectivity: Oscillating lattice modulates optical properties

  Time-resolved diffraction: X-ray or electron diffraction tracks atomic positions

  Time-resolved ARPES: Electron-phonon coupling affects band structure

5.3 Phonon Lasers (SASER)

SASER = Sound Amplification by Stimulated Emission of Radiation

A phonon laser produces coherent, monochromatic phonons, analogous to optical lasers. Requirements:

Population inversion: More phonons in excited state than ground state

  Optical cavity: Phononic crystal or Fabry-Pérot resonator for phonons

  Gain medium: Material with phonon amplification

graph TB
  A[Phonon Laser Components] --> B[Pump Source]
  A --> C[Gain Medium]
  A --> D[Phonon Cavity]

  B --> B1[Optical pump
Electrical pump
Thermal pump]

  C --> C1[Superlattice
Quantum dots
Phonon-phonon interactions]

  D --> D1[Phononic crystal
Acoustic mirrors
Suspended membranes]

  B1 --> E[Coherent Phonon Emission]
  C1 --> E
  D1 --> E

First SASER Demonstration (2010)

Kent et al. demonstrated phonon lasing in a GaAs/AlAs superlattice:

Frequency: 440 GHz (THz phonons)

  Mechanism: Electronic gain via phonon-assisted transitions

  Coherence: Linewidth ~1 GHz (Q ~400)

5.4 Applications of Coherent Phonons

Application	Mechanism	Status	

Quantum information	Phonon qubits for quantum computing	Research	

High-precision sensing	Phonon interferometry	Prototypes	

Medical imaging	Coherent ultrasound at GHz	Concept	

Material manipulation	Phonon-driven phase transitions	Research	

Optomechanics	Light-phonon coupling	Active	

6. Heat Management in Electronics

6.1 The Electronics Cooling Challenge

Moore's Law scaling has led to exponentially increasing power densities:

$$P_{\text{density}} \approx 10^{6} \text{ W/m}^2 \quad \text{(modern CPUs)}$$

This exceeds the heat flux at the surface of a nuclear reactor! Challenges:

Hot spots with local heating >100 °C

  Thermal cycling leading to mechanical failure

  Performance degradation (leakage currents increase with T)

  Reliability issues (every 10 °C increase → 2× failure rate)

6.2 Phonon Engineering Solutions

Strategy 1: Thermal Interface Materials (TIMs)

Goal: Minimize thermal resistance between chip and heat sink.

$$R_{\text{total}} = R_{\text{chip}} + R_{\text{TIM}} + R_{\text{heat sink}}$$

Advanced TIMs:

CNT arrays: Vertically aligned CNTs, κ up to 250 W/m·K

  Graphene composites: In-plane κ >2000 W/m·K

  Phase change materials: Melt to fill microscopic gaps

  Liquid metal: Gallium-based alloys, high κ and conformability

Strategy 2: On-Chip Thermal Management

Thermal vias: High-κ pathways through chip stack

  Phononic crystals: Direct heat away from hot spots

  Microfluidic cooling: Liquid coolant in microchannels

  Thermoelectric coolers: Peltier cooling for hot spots

Strategy 3: Material Selection

Next-generation materials for power electronics:

Material	κ (W/m·K)	Bandgap (eV)	Application	

Si	150	1.1	Standard	

GaN	230	3.4	High power RF	

SiC	490	3.3	High voltage	

Diamond	2200	5.5	Extreme power	

Ga₂O₃	27	4.8	Ultra-wide bandgap	

Key Insight: Wide-bandgap semiconductors (SiC, GaN, diamond) combine high breakdown voltage with high thermal conductivity, enabling high-power devices that stay cool.

6.3 Phonon Transport in Nanoscale Devices

As devices shrink below the phonon mean free path (~100 nm), thermal transport becomes ballistic:

$$\kappa_{\text{eff}} = \kappa_{\text{bulk}} \times \frac{L}{L + \Lambda}$$

where \(L\) is device dimension and \(\Lambda\) is phonon mean free path.

For a 10 nm Si channel with Λ ~100 nm:

$$\kappa_{\text{eff}} \approx 150 \times \frac{10}{10+100} \approx 14 \text{ W/m·K}$$

A 10× reduction! This exacerbates thermal management challenges.

7. Machine Learning for Phonon Materials Discovery

7.1 The Materials Discovery Challenge

Traditional materials discovery is slow:

Chemical space: ~10⁶⁰ possible compounds

  DFT calculation: Days to weeks per material

  Experimental synthesis: Months to years

Machine learning accelerates this by:

Learning structure-property relationships from existing data

  Predicting properties of unseen materials

  Guiding experimental synthesis toward promising candidates

7.2 ML Workflow for Phonon Property Prediction

graph LR
  A[Training Data] --> B[Feature Engineering]
  B --> C[ML Model]
  C --> D[Property Prediction]
  D --> E[Validation]
  E --> F{Good?}
  F -->|No| B
  F -->|Yes| G[Screening]
  G --> H[Promising Candidates]
  H --> I[DFT Verification]
  I --> J[Experimental Synthesis]

  K[Materials Database] --> A
  L[Crystal Structure] --> B
  M[Composition] --> B

7.3 Feature Engineering for Phonon Properties

Key features for predicting thermal conductivity:

Compositional features: Average atomic mass, electronegativity, etc.

  Structural features: Symmetry, packing fraction, bond lengths

  Electronic features: Band gap, electron affinity

  Phonon-specific features: Debye temperature, Grüneisen parameter

import numpy as np
from sklearn.ensemble import RandomForestRegressor
from sklearn.model_selection import train_test_split
from sklearn.metrics import mean_absolute_error, r2_score
import pandas as pd

class PhononPropertyPredictor:
  """
  Machine learning model for predicting thermal conductivity.

  Uses composition and structure features to predict lattice thermal
  conductivity at 300 K.
  """

  def __init__(self, model_type='random_forest'):
  """
  Parameters
  ----------
  model_type : str
  'random_forest', 'gradient_boosting', or 'neural_network'
  """
  self.model_type = model_type
  self.model = None
  self.feature_names = None

  def calculate_composition_features(self, formula):
  """
  Extract features from chemical formula.

  Parameters
  ----------
  formula : str
  Chemical formula (e.g., 'Si', 'GaAs', 'Bi2Te3')

  Returns
  -------
  features : dict
  Compositional features
  """
  # This is a simplified version
  # In practice, use libraries like pymatgen or matminer

  # Example features
  features = {
  'avg_mass': 0,  # Average atomic mass
  'mass_variance': 0,  # Variance in atomic mass
  'avg_electronegativity': 0,
  'n_elements': 0,  # Number of distinct elements
  'avg_atomic_radius': 0,
  'complexity': 0,  # Number of atoms per formula unit
  }

  # Simplified parsing (use proper parser in production)
  # This is just a placeholder

  return features

  def calculate_structure_features(self, crystal_structure):
  """
  Extract features from crystal structure.

  Parameters
  ----------
  crystal_structure : dict
  Contains lattice parameters, space group, etc.

  Returns
  -------
  features : dict
  Structural features
  """
  features = {
  'space_group': 0,  # Space group number
  'volume': 0,  # Unit cell volume
  'density': 0,  # Mass density
  'packing_fraction': 0,  # Atomic packing efficiency
  'coordination_number': 0, # Average coordination
  'bond_length_avg': 0,  # Average bond length
  'bond_length_variance': 0,
  }

  return features

  def prepare_features(self, materials_data):
  """
  Prepare feature matrix from materials database.

  Parameters
  ----------
  materials_data : list of dict
  Each dict contains material information

  Returns
  -------
  X : array (n_materials, n_features)
  Feature matrix
  y : array (n_materials,)
  Target property (thermal conductivity)
  """
  features_list = []
  targets = []

  for material in materials_data:
  comp_features = self.calculate_composition_features(
  material['formula']
  )
  struct_features = self.calculate_structure_features(
  material['structure']
  )

  # Combine features
  all_features = {**comp_features, **struct_features}
  features_list.append(all_features)
  targets.append(material['thermal_conductivity'])

  # Convert to DataFrame
  df = pd.DataFrame(features_list)
  self.feature_names = df.columns.tolist()

  X = df.values
  y = np.array(targets)

  return X, y

  def train(self, X_train, y_train, **kwargs):
  """
  Train the ML model.

  Parameters
  ----------
  X_train : array (n_samples, n_features)
  Training features
  y_train : array (n_samples,)
  Training targets
  **kwargs : dict
  Model hyperparameters
  """
  if self.model_type == 'random_forest':
  self.model = RandomForestRegressor(
  n_estimators=kwargs.get('n_estimators', 100),
  max_depth=kwargs.get('max_depth', 10),
  min_samples_split=kwargs.get('min_samples_split', 5),
  random_state=42
  )

  self.model.fit(X_train, y_train)

  def predict(self, X):
  """
  Predict thermal conductivity for new materials.

  Parameters
  ----------
  X : array (n_samples, n_features)
  Features of materials to predict

  Returns
  -------
  y_pred : array (n_samples,)
  Predicted thermal conductivities
  """
  return self.model.predict(X)

  def evaluate(self, X_test, y_test):
  """
  Evaluate model performance.

  Returns
  -------
  metrics : dict
  MAE, RMSE, R²
  """
  y_pred = self.predict(X_test)

  mae = mean_absolute_error(y_test, y_pred)
  rmse = np.sqrt(np.mean((y_test - y_pred)**2))
  r2 = r2_score(y_test, y_pred)

  metrics = {
  'MAE': mae,
  'RMSE': rmse,
  'R2': r2
  }

  return metrics

  def feature_importance(self):
  """
  Get feature importances (for tree-based models).

  Returns
  -------
  importance_df : DataFrame
  Feature names and importances, sorted
  """
  if self.model_type in ['random_forest', 'gradient_boosting']:
  importances = self.model.feature_importances_

  importance_df = pd.DataFrame({
  'feature': self.feature_names,
  'importance': importances
  }).sort_values('importance', ascending=False)

  return importance_df
  else:
  return None

# Example usage with synthetic data
def generate_synthetic_materials_data(n_materials=1000):
  """
  Generate synthetic materials database for demonstration.

  In practice, use real databases like:
  - Materials Project (materialsproject.org)
  - AFLOW (aflowlib.org)
  - OQMD (oqmd.org)
  """
  materials = []

  for i in range(n_materials):
  # Random composition features
  avg_mass = np.random.uniform(20, 200)
  mass_var = np.random.uniform(0, 50)
  avg_electroneg = np.random.uniform(1.5, 3.5)
  n_elements = np.random.randint(1, 4)
  complexity = np.random.randint(1, 10)

  # Random structure features
  volume = np.random.uniform(50, 500)
  density = np.random.uniform(2000, 8000)
  packing = np.random.uniform(0.4, 0.8)
  coord_num = np.random.uniform(4, 12)

  # Synthetic thermal conductivity with some correlations
  # κ tends to decrease with:
  # - Higher mass variance (alloy scattering)
  # - Higher complexity (more phonon branches)
  # - Lower packing fraction (lower sound velocity)

  kappa_base = 200
  kappa = kappa_base * np.exp(-mass_var/50) * (1 / complexity)**0.5
  kappa *= packing / 0.6  # Normalize to typical packing
  kappa += np.random.normal(0, 10)  # Add noise
  kappa = max(0.5, kappa)  # Physical lower bound

  material = {
  'formula': f'Mat{i}',
  'structure': {
  'space_group': np.random.randint(1, 230),
  'volume': volume,
  },
  'thermal_conductivity': kappa,
  # Store features directly for this synthetic example
  'features': {
  'avg_mass': avg_mass,
  'mass_variance': mass_var,
  'avg_electronegativity': avg_electroneg,
  'n_elements': n_elements,
  'avg_atomic_radius': 0,
  'complexity': complexity,
  'space_group': 0,
  'volume': volume,
  'density': density,
  'packing_fraction': packing,
  'coordination_number': coord_num,
  'bond_length_avg': 0,
  'bond_length_variance': 0,
  }
  }

  materials.append(material)

  return materials

# Generate synthetic data
print("Generating synthetic materials database...")
materials_db = generate_synthetic_materials_data(n_materials=1000)

# Prepare features
predictor = PhononPropertyPredictor(model_type='random_forest')

# Extract features and targets
X = np.array([list(m['features'].values()) for m in materials_db])
y = np.array([m['thermal_conductivity'] for m in materials_db])

# Split data
X_train, X_test, y_train, y_test = train_test_split(
  X, y, test_size=0.2, random_state=42
)

print(f"\nTraining set: {len(X_train)} materials")
print(f"Test set: {len(X_test)} materials")

# Train model
print("\nTraining Random Forest model...")
predictor.feature_names = list(materials_db[0]['features'].keys())
predictor.train(X_train, y_train, n_estimators=100, max_depth=10)

# Evaluate
print("\nModel Performance:")
metrics = predictor.evaluate(X_test, y_test)
for metric, value in metrics.items():
  print(f"{metric}: {value:.2f}")

# Feature importance
print("\nTop 5 Most Important Features:")
importance = predictor.feature_importance()
print(importance.head())

# Predict for new materials
print("\nPredicting for 5 new materials...")
y_pred = predictor.predict(X_test[:5])
for i in range(5):
  print(f"Material {i+1}: Predicted κ = {y_pred[i]:.1f} W/m·K, "
  f"Actual κ = {y_test[i]:.1f} W/m·K")

Expected Output:

Model achieves R² > 0.7 on synthetic data

  Mass variance and complexity are top features

  Predictions within 10-20% of true values

7.4 Advanced ML Techniques

Method	Advantage	Application	

Graph Neural Networks	Learns from crystal structure graphs	κ prediction from structure	

Transfer Learning	Leverages related property data	Low-data scenarios	

Active Learning	Selects most informative samples	Efficient DFT calculations	

Generative Models	Discovers novel structures	Inverse design	

Multi-task Learning	Predicts multiple properties jointly	κ, elastic constants, bandgap	

Success Story: Researchers at MIT used ML to discover new thermoelectric materials, screening 48,000 candidates and identifying 30 promising compounds. Subsequent DFT and experiments confirmed 12 new high-performance materials, reducing discovery time from years to months.

8. Future Directions and Open Problems

8.1 Quantum Phononics

Emerging field exploring quantum aspects of phonons:

Phonon qubits: Using phonon states for quantum information
  
  Challenge: Phonon decoherence times ~ns (vs. μs for superconducting qubits)

  Advantage: Strong coupling to other quantum systems

Phonon-mediated entanglement: Using phonons to entangle distant qubits

Quantum phonon transport: Thermal transport in quantum regime
  
  $$G_Q = \frac{\pi^2 k_B^2 T}{3h} \mathcal{T}$$

where \(\mathcal{T}\) is transmission probability (ballistic transport)

8.2 Topological Phononics

Phononic analogs of topological insulators:

Topological edge states: Protected phonon modes at boundaries

  Phonon Chern insulators: Directional phonon transport

  Weyl phonons: Linear dispersion with topological protection

Applications:

Robust phonon waveguides immune to backscattering

  One-way heat transport (thermal Hall effect)

  Protected quantum information channels

8.3 Hypersonic Phononics

Exploring phonons at 10-100 GHz frequencies:

Bridge between electronics (~GHz) and optics (~THz)

  Applications in 5G/6G wireless communications

  High-frequency acoustic sensors and filters

8.4 Open Problems

mindmap
  root((Open Problems in
Phonon Engineering))
  Fundamental
  Predict κ from
first principles
  Understand glass
κ minimum
  Anharmonicity at
high T
  Phonon-electron
coupling
  Materials
  Room-temp ZT > 3
  Ultralow κ crystals
  High-κ polymers
  2D materials
  Devices
  Practical thermal
transistor
  Thermal computing
  Phonon lasers at
room temp
  Switchable κ
  Measurement
  Sub-nm thermal
probes
  Time-resolved
phonon imaging
  Phonon tomography
  Single-phonon
detection

8.5 Grand Challenges

Room-temperature ZT > 3
  
  Current record: ZT ≈ 2.6 (SnSe single crystal)

  Target: ZT > 3 for practical waste heat recovery

  Approach: Combine all low-κ strategies + optimize power factor

Thermal conductivity switching ratio > 100×
  
  Current: ~2-5× in phase-change materials

  Target: >100× for thermal memory and logic

  Approach: Reversible structural transitions, field-tunable κ

Phonon mean free path spectroscopy
  
  Goal: Measure contribution of phonons with different Λ to total κ

  Importance: Enables targeted nanostructuring

  Method: Frequency-domain thermoreflectance, time-domain measurements

Predictive design of phononic crystals
  
  Challenge: Inverse design—find structure given desired properties

  Approach: Topology optimization, generative ML models

  Target: Automated design of phononic devices

8.6 Interdisciplinary Connections

Phonon engineering increasingly connects with:

Quantum information science: Phonon qubits, quantum transduction

  Optomechanics: Light-matter interactions via phonons

  Biology: Phonon-assisted processes in proteins, photosynthesis

  Energy: Thermoelectrics, thermal energy storage

  Electronics: Thermal management, acoustic RF filters

Vision: In the next 10 years, phonon engineering may enable:
  
  50% improvement in electronic device efficiency through thermal management

  Solid-state refrigeration without moving parts (thermoelectric cooling)

  Quantum networks using phonon-mediated entanglement

  Heat-based computing and information processing

  On-demand thermal cloaking and illusion devices

Summary

This chapter explored the emerging field of phonon engineering, where we actively design and control phonon properties for technological applications:

Key Concepts

Phonon-glass electron-crystal (PGEC): Decoupling thermal and electrical transport for thermoelectrics

  Strategies for low κ_L: Complex structures, rattlers, alloy scattering, nanostructuring

  Phononic crystals: Periodic structures with phononic band gaps for wave control

  Thermal devices: Diodes, transistors, and switches for active thermal management

  Coherent phonons: Controlled generation and detection, phonon lasers (SASER)

  Heat management: Critical for electronics, leveraging high-κ materials and interfaces

  Machine learning: Accelerating materials discovery through data-driven approaches

Important Equations

Thermoelectric figure of merit: \(ZT = S^2\sigma T / (\kappa_e + \kappa_L)\)

  Kapitza resistance: \(Q = \Delta T / R_K\)

  Phononic Bragg condition: \(\lambda = 2a/n\)

  Ballistic conductance quantum: \(G_Q = \pi^2 k_B^2 T / (3h)\)

Phonon engineering represents a frontier where fundamental physics meets practical technology. The ability to control heat flow at the nanoscale, manipulate coherent lattice vibrations, and design materials with targeted thermal properties opens new possibilities in energy conversion, thermal management, quantum technologies, and beyond.

Exercises

Exercise 1: PGEC Material Design

  Problem: You want to design a new thermoelectric material with ZT > 2 at 300 K. Current state: σ = 10⁵ S/m, S = 200 μV/K, κ_e = 2 W/m·K, κ_L = 8 W/m·K.

Tasks:

Calculate the current ZT

  If you can reduce κ_L to 1 W/m·K through nanostructuring (without affecting other properties), what would be the new ZT?

  What is the minimum κ_L needed to achieve ZT = 2, assuming other properties remain constant?

  Propose three specific strategies to reduce κ_L in a Bi₂Te₃-based material

Solution
  1. Current ZT:

$$ZT = \frac{S^2\sigma T}{\kappa_e + \kappa_L} = \frac{(200 \times 10^{-6})^2 \times 10^5 \times 300}{2 + 8} = \frac{1.2}{10} = 0.12$$

2. With κ_L = 1 W/m·K:

$$ZT = \frac{1.2}{2 + 1} = 0.4$$

3. For ZT = 2:

$$2 = \frac{1.2}{\kappa_e + \kappa_L} \Rightarrow \kappa_e + \kappa_L = 0.6 \text{ W/m·K}$$

Since κ_e = 2 W/m·K is fixed (coupled to σ), we need κ_L = -1.4 W/m·K, which is impossible! We must also improve the power factor S²σ.

4. Strategies for Bi₂Te₃:

Nanocomposites: Add SiC or ZnO nanoparticles (10-50 nm) for interface scattering

  Solid solution: (Bi,Sb)₂(Te,Se)₃ for alloy scattering

  Grain boundary engineering: Nanocrystalline structure with ~100 nm grains

Exercise 2: Phononic Crystal Band Gap

  Problem: Design a 1D phononic crystal (superlattice) to block thermal phonons at room temperature (peak frequency ~6 THz).

Given:

Material A: Si (ρ = 2329 kg/m³, c = 8433 m/s)

  Material B: Ge (ρ = 5323 kg/m³, c = 5400 m/s)

Tasks:

Calculate the acoustic impedances Z_A and Z_B

  Determine the impedance mismatch ratio

  For a Bragg gap centered at 6 THz, calculate the required layer thicknesses d_A and d_B (assume equal thickness d_A = d_B)

  Modify the Python code to calculate the band structure for your design

Solution
  1. Acoustic impedances:

$$Z_{\text{Si}} = \rho c = 2329 \times 8433 = 1.964 \times 10^7 \text{ kg/m}^2\text{s}$$
  $$Z_{\text{Ge}} = 5323 \times 5400 = 2.874 \times 10^7 \text{ kg/m}^2\text{s}$$

2. Impedance mismatch:

$$\frac{Z_{\text{Ge}}}{Z_{\text{Si}}} = \frac{2.874}{1.964} \approx 1.46$$

Moderate mismatch → moderate band gap width

3. Layer thickness for 6 THz gap:

  Bragg condition: λ = 2a (first order), so d_A = d_B = λ/4

$$\lambda_{\text{Si}} = \frac{c}{f} = \frac{8433}{6 \times 10^{12}} = 1.41 \times 10^{-9} \text{ m} = 1.41 \text{ nm}$$
  $$d_{\text{Si}} = \frac{\lambda_{\text{Si}}}{4} \approx 0.35 \text{ nm}$$

This is too small (atomic scale)! For practical fabrication, use thicker layers and target a lower frequency gap (~100 GHz), or use higher-order Bragg peaks.

For 100 GHz: d ≈ 20 nm (more practical)

Exercise 3: Interface Thermal Resistance

  Problem: A thermal interface material (TIM) is placed between a chip (100 mm², power = 50 W) and a heat sink. The TIM is 50 μm thick with κ = 5 W/m·K. Interface resistances at both surfaces are R_K = 2×10⁻⁸ K·m²/W each.

Tasks:

Calculate the thermal resistance due to the TIM bulk

  Calculate the total thermal resistance (bulk + 2 interfaces)

  What is the temperature drop across the TIM?

  If we reduce TIM thickness to 10 μm, what is the new temperature drop?

  At what thickness does interface resistance dominate?

Solution
  1. Bulk thermal resistance:

$$R_{\text{bulk}} = \frac{L}{\kappa A} = \frac{50 \times 10^{-6}}{5 \times 100 \times 10^{-6}} = 1 \times 10^{-4} \text{ K/W}$$

2. Total resistance:

$$R_{\text{interface}} = \frac{2R_K}{A} = \frac{2 \times 2 \times 10^{-8}}{100 \times 10^{-6}} = 4 \times 10^{-4} \text{ K/W}$$
  $$R_{\text{total}} = R_{\text{bulk}} + R_{\text{interface}} = 5 \times 10^{-4} \text{ K/W}$$

3. Temperature drop:

$$\Delta T = Q \times R_{\text{total}} = 50 \times 5 \times 10^{-4} = 0.025 \text{ K} = 25 \text{ mK}$$

4. With 10 μm thickness:

$$R_{\text{bulk,new}} = \frac{10 \times 10^{-6}}{5 \times 100 \times 10^{-6}} = 2 \times 10^{-5} \text{ K/W}$$
  $$R_{\text{total,new}} = 2 \times 10^{-5} + 4 \times 10^{-4} = 4.2 \times 10^{-4} \text{ K/W}$$
  $$\Delta T_{\text{new}} = 50 \times 4.2 \times 10^{-4} = 21 \text{ mK}$$

Only 16% improvement! Interface resistance dominates.

5. Crossover thickness:

  Interface dominates when R_interface > R_bulk:

$$\frac{2R_K}{A} > \frac{L}{\kappa A} \Rightarrow L For TIMs thinner than 200 nm, improving κ doesn't help—must reduce R_K instead!

Exercise 4: Machine Learning for Materials Screening

  Problem: Use the provided ML code to screen materials for low thermal conductivity.

Tasks:

Modify the synthetic data generator to create 5000 materials with more realistic correlations:
  
  κ decreases exponentially with mass variance

  κ decreases with number of atoms per unit cell

  κ increases with packing fraction

Train a Random Forest model and report R² score

  Identify the top 10 materials with predicted κ Plot predicted vs. actual κ for the test set

  What are the three most important features?

Hints
  
  Use more training data (5000 samples) for better model performance

  Increase Random Forest parameters: n_estimators=200, max_depth=15

  Sort predictions to find low-κ candidates

  Use matplotlib to create scatter plot with diagonal line

  Check feature_importance() output

Exercise 5: Thermal Rectification Design

  Problem: Design a thermal diode using two materials with temperature-dependent thermal conductivities:

Material A: κ_A(T) = 10 × (T/300)^1.5 W/m·K

  Material B: κ_B(T) = 50 × (T/300)^(-0.5) W/m·K

Tasks:

Plot κ_A(T) and κ_B(T) for T = 200-400 K

  Calculate the heat current Q for a temperature difference ΔT = 50 K in both configurations:
  
  Forward: T_A = 350 K, T_B = 300 K

  Reverse: T_A = 300 K, T_B = 350 K

Assuming L_A = L_B = 1 mm, A = 1 mm², calculate the rectification coefficient R

  How does R change if ΔT is increased to 100 K?

Hints
  
  Use Fourier's law with temperature-dependent κ: Q = -A ∫κ(T) dT/dx dx

  For simplicity, approximate with average κ over the temperature range

  Forward bias has high-κ material on hot side → higher heat flow

  Rectification increases with larger temperature differences (more nonlinearity)

← Chapter 4: Anharmonicity and Thermal Expansion
  Back to Index

© 2025 Yusuke Hashimoto Laboratory. All rights reserved.
